Repository: 1r0nw1ll/Quantum_Arithmetic

Overleaf Package: QA Raman Spectroscopy (Quantum Arithmetic)
===========================================================

Contents
--------
- manuscript.tex            (main paper)
- manuscript.pdf            (compiled PDF)
- SI.tex                    (supplementary information)
- SI.pdf                    (compiled SI)
- references.bib            (bibliography)
- figures/                  (TikZ source + compiled outputs)
- artifacts/                (benchmark images, histograms, CSVs)

Compile (manual)
----------------
If latexmk is not available, use the standard pdflatex/bibtex sequence:

1) Main manuscript
   pdflatex -interaction=nonstopmode manuscript.tex
   bibtex manuscript

File: qa_data/raman/hematite/Hematite__R050300__Raman__514______Raman_Data_Processed__1305edbcc158c50a3fdb5ca2348f.txt
##NAMES=Hematite
##RRUFFID=R050300
##IDEAL CHEMISTRY=Fe_2_O_3_
##LOCALITY=Argentina
##OWNER=RRUFF
##SOURCE=Eugene Schlepp
##DESCRIPTION=Pseudomorph after magnetite
##STATUS=The identification of this mineral has been confirmed by X-ray diffraction and chemical analysis
##URL=https://www.rruff.net/odr/rruff_sample/R050300
##MEASURED CHEMISTRY=Fe_2.00_O_3_
##DIFFRACTION SAMPLE DESCRIPTION=Powder
##CELL PARAMETERS=a: 5.0367 b: 5.0367 c: 13.759 alpha: 90 beta: 90 gamma: 120 volume: 302.3 crystal system: hexagonal
##FILETYPE=Raman Processed
##RAMAN WAVELENGTH=514

164.161, 0.000
165.544, 40.735
166.926, 17.960
168.308, 35.773
169.689, 30.717
171.070, 28.479
172.452, 7.522
173.833, 39.405
175.213, 42.812
176.594, 19.841
177.974, 44.269
179.354, 23.037
180.734, 20.075
182.114, 21.682
183.493, 11.710
184.872, 4.599
186.251, 99.858
187.630, 37.757
189.008, 46.953
190.387, 82.382
191.765, 655.947
193.143, 261.589
194.520, 719.267
195.898, 498.949
197.275, 425.610
198.652, 352.236
200.029, 302.811
201.405, 374.328
202.782, 300.782
204.158, 482.196
205.534, 524.652
206.909, 629.404
208.285, 788.694
209.660, 506.889
211.035, 251.322
212.410, 55.890
213.784, 117.969
215.159, 196.419
216.533, 297.527
217.907, 472.421
219.281, 758.097
220.654, 996.365
222.027, 1295.864
223.400, 1715.981
224.773, 2238.938
226.146, 2821.743
227.518, 2747.407
228.891, 2170.938
230.263, 1424.342
231.634, 951.627
233.006, 633.798
234.377, 489.861
235.748, 426.821
237.119, 434.685
238.490, 522.469
239.860, 704.184
241.231, 933.838
242.601, 1523.425
243.970, 1859.366
245.340, 1878.867
246.709, 1860.518
248.079, 1453.546
249.448, 1122.797
250.816, 679.635
252.185, 457.664
253.553, 362.199
254.921, 277.693
256.289, 253.044
257.657, 142.524
259.024, 189.539
260.391, 154.259
261.758, 166.631
263.125, 118.369
264.492, 151.964
265.858, 174.230
267.224, 182.828
268.590, 267.194
269.956, 242.243
271.321, 249.875
272.687, 309.513
274.052, 389.156
275.416, 432.804
276.781, 545.458
278.146, 627.114
279.510, 719.771
280.874, 880.428
282.237, 1129.083
283.601, 1390.734
284.964, 1743.383
286.327, 2189.026
287.690, 2807.664
289.053, 3487.295
290.416, 4048.917
291.778, 4847.529
293.140, 5050.126
294.502, 4921.710
295.863, 4609.276
297.225, 4299.825
298.586, 4058.363
299.947, 3689.884
301.308, 3112.392
302.668, 2579.885
304.029, 2059.365
305.389, 1656.831
306.749, 1226.284
308.108, 951.781
309.468, 808.298
310.827, 623.040
312.186, 439.243
313.545, 369.921
314.903, 310.089
316.262, 226.271
317.620, 193.207
318.978, 167.958
320.336, 173.716
321.693, 138.128
323.051, 34.413
324.408, 81.697
325.765, 24.941
327.121, 65.167
328.478, 75.011
329.834, 7.851
331.190, 14.337
332.546, 11.564
333.902, 8.850
335.257, 19.179
336.612, 25.554
337.967, 0.934
339.322, 50.594
340.677, 52.186
342.031, 22.764
343.385, 38.380
344.739, 58.033
346.093, 45.281
347.446, 29.027
348.799, 16.847
350.153, 1.422
351.505, 3.978
352.858, 21.900
354.210, 1.891
355.563, 0.705
356.915, 34.458
358.267, 12.399
359.618, 0.282
360.969, 52.811
362.321, 40.884
363.672, 37.708
365.022, 26.820
366.373, 87.124
367.723, 80.200
369.073, 87.901
370.423, 93.735
371.773, 108.478
373.122, 98.508
374.471, 151.660
375.821, 211.680
377.169, 174.761
378.518, 211.567
379.866, 185.619
381.215, 245.395
382.563, 271.384
383.910, 244.245
385.258, 270.301
386.605, 291.243
387.952, 344.000
389.299, 370.816
390.646, 464.654
391.992, 458.405
393.339, 573.225
394.685, 668.855
396.031, 782.512
397.376, 914.207
398.722, 1036.755
400.067, 1385.286
401.412, 1690.822
402.757, 2125.449
404.101, 2604.971
405.446, 3246.449
406.790, 3925.909
408.134, 4541.353
409.478, 5131.780
410.821, 5511.167
412.165, 5363.508
413.508, 4808.791
414.851, 4267.024
416.193, 3463.191
417.536, 2778.282
418.878, 2256.319
420.220, 1842.266
421.562, 1444.244
422.904, 1169.171
424.245, 986.096
425.586, 830.819
426.927, 708.670
428.268, 583.555
429.609, 556.446
430.949, 434.323
432.289, 402.192
433.629, 441.057
434.969, 345.917
436.309, 304.770
437.648, 276.618
438.987, 258.460
440.326, 244.302
441.665, 231.424
443.003, 181.968
444.342, 218.793
445.680, 169.611
447.018, 164.430
448.355, 163.244
449.693, 137.051
451.030, 145.854
452.367, 132.806
453.704, 146.446
455.041, 79.234
456.377, 39.204
457.713, 85.837
459.049, 111.425
460.385, 117.119
461.721, 43.272
463.056, 72.121
464.391, 59.804
465.726, 45.792
467.061, 89.073
468.395, 64.958
469.730, 82.696
471.064, 107.427
472.398, 60.149
473.731, 122.861
475.065, 123.564
476.398, 134.267
477.731, 139.960
479.064, 168.644
480.397, 137.319
481.729, 166.985
483.062, 250.590
484.394, 241.595
485.725, 297.952
487.057, 466.836
488.389, 435.468
489.720, 576.408
491.051, 505.915
492.382, 623.125
493.712, 727.496
495.043, 817.026
496.373, 884.895
497.703, 875.353
499.032, 961.465
500.362, 971.335
501.691, 892.098
503.020, 845.699
504.349, 759.312
505.678, 673.686
507.007, 550.900
508.335, 504.129
509.663, 489.116
510.991, 403.244
512.319, 375.026
513.646, 310.641
514.973, 278.542
516.300, 188.511
517.627, 202.244
518.954, 195.468
520.280, 110.446
521.607, 136.298
522.933, 141.038
524.259, 78.741
525.584, 76.321
526.910, 74.317
528.235, 103.272
529.560, 10.248
530.885, 79.234
532.209, 64.270
533.534, 28.251
534.858, 53.442
536.182, 31.669
537.506, 118.052
538.829, 26.377
540.152, 86.741
541.476, 29.976
542.799, 55.207
544.121, 3.427
545.444, 25.664
546.766, 64.910
548.088, 46.523
549.410, 36.868
550.732, 53.286
552.053, 32.625
553.375, 78.073
554.696, 69.452
556.017, 56.965
557.337, 88.278
558.658, 113.710
559.978, 86.141
561.298, 60.451
562.618, 83.124
563.938, 105.526
565.257, 126.778
566.576, 114.506
567.895, 117.862
569.214, 137.467
570.533, 147.842
571.851, 97.210
573.170, 155.769
574.488, 191.218
575.805, 168.755
577.123, 123.471
578.440, 152.662
579.758, 148.021
581.075, 178.405
582.391, 167.702
583.708, 183.449
585.024, 184.043
586.341, 201.137
587.657, 251.359
588.972, 245.651
590.288, 276.961
591.603, 313.234
592.918, 315.988
594.233, 343.515
595.548, 345.784
596.863, 405.483
598.177, 432.100
599.491, 571.188
600.805, 647.334
602.119, 763.568
603.432, 892.539
604.746, 1073.997
606.059, 1257.278
607.372, 1417.363
608.685, 1625.588
609.997, 1821.821
611.309, 1945.562
612.621, 1956.577
613.933, 1912.203
615.245, 1815.751
616.557, 1656.550
617.868, 1518.268
619.179, 1254.178
620.490, 1077.705
621.801, 907.312
623.111, 814.099
624.421, 663.522
625.731, 723.160
627.041, 523.682
628.351, 519.182
629.660, 709.695
630.970, 476.193
632.279, 428.966
633.588, 354.707
634.896, 310.361
636.205, 330.838
637.513, 356.578
638.821, 332.021
640.129, 377.626
641.437, 429.069
642.744, 392.560
644.051, 394.060
645.358, 456.576
646.665, 480.064
647.972, 472.524
649.278, 459.905
650.584, 555.283
651.890, 624.658
653.196, 654.127
654.502, 703.399
655.807, 728.769
657.113, 701.132
658.418, 688.502
659.722, 808.880
661.027, 720.257
662.331, 753.637
663.636, 781.026
664.940, 721.421
666.244, 614.816
667.547, 639.208
668.851, 510.594
670.154, 531.973
671.457, 494.343
672.760, 441.706
674.062, 486.062
675.365, 429.407
676.667, 327.749
677.969, 304.083
679.271, 229.406
680.572, 246.719
681.874, 189.958
683.175, 271.178
684.476, 227.392
685.777, 198.342
687.077, 190.247
688.378, 128.800
689.678, 114.927
690.978, 119.894
692.278, 93.953
693.577, 54.013
694.877, 65.204
696.176, 53.261
697.475, 81.412
698.774, 79.347
700.072, 79.340
701.371, 72.104
702.669, 67.068
703.967, 1.936
705.265, 38.038
706.562, 18.007
707.860, 33.985
709.157, 36.158
710.454, 19.152
711.751, 0.121
713.047, 29.817
714.344, 20.111
715.640, 4.901
716.936, 22.944
718.232, 6.676
719.527, 5.674
720.823, 34.410
722.118, 24.025
723.413, 14.946
724.708, 3.133
726.002, 11.989
727.297, 12.907
728.591, 35.285
729.885, 2.682
731.179, 1.325
732.472, 36.594
733.766, 42.363
735.059, 13.464
736.352, 11.354
737.645, 22.397
738.937, 2.834
740.230, 0.522
741.522, 15.756
742.814, 1.439
744.106, 24.870
745.397, 21.451
746.689, 25.311
747.980, 46.433
749.271, 49.046
750.562, 34.117
751.853, 60.537
753.143, 11.017
754.433, 50.276
755.723, 33.573
757.013, 21.831
758.303, 70.107
759.592, 13.440
760.881, 13.751
762.170, 34.922
763.459, 14.076
764.748, 12.237
766.036, 3.519
767.325, 38.569
768.613, 21.360
769.901, 33.678
771.188, 44.699
772.476, 70.296
773.763, 27.648
775.050, 35.574
776.337, 42.484
777.624, 12.378
778.910, 54.253
780.196, 43.112
781.482, 43.955
782.768, 63.781
784.054, 82.592
785.339, 36.042
786.625, 32.165
787.910, 22.074
789.195, 63.651
790.479, 131.360
791.764, 46.053
793.048, 144.730
794.332, 71.391
795.616, 117.035
796.900, 92.664
798.183, 87.278
799.467, 80.876
800.750, 84.552
802.033, 88.023
803.316, 109.573
804.598, 129.797
805.880, 150.548
807.163, 182.131
808.445, 189.620
809.726, 184.094
811.008, 207.552
812.289, 284.996
813.570, 188.423
814.851, 272.835
816.132, 227.232
817.413, 248.613
818.693, 212.979
819.973, 267.329
821.253, 197.664
822.533, 259.982
823.813, 261.285
825.092, 213.573
826.371, 202.844
827.650, 203.100
828.929, 187.340
830.208, 249.565
831.486, 225.778
832.764, 146.976
834.042, 114.233
835.320, 196.411
836.598, 134.573
837.875, 156.725
839.152, 118.874
840.429, 149.008
841.706, 132.149
842.983, 104.283
844.259, 105.419
845.536, 156.551
846.812, 67.656
848.088, 183.586
849.363, 57.447
850.639, 130.357
851.914, 83.375
853.189, 153.372
854.464, 141.515
855.739, 61.311
857.013, 120.231
858.288, 71.759
859.562, 59.506
860.836, 69.652
862.110, 74.392
863.383, 71.836
864.656, 49.677
865.930, 54.667
867.203, 50.338
868.475, 58.864
869.748, 42.367
871.020, 7.965
872.292, 11.172
873.564, 13.818
874.836, 5.188
876.108, 34.750
877.379, 2.355
878.650, 16.761
879.922, 2.918
881.192, 56.378
882.463, 5.540
883.733, 16.621
885.004, 18.329
886.274, 13.507
887.544, 6.156
888.813, 11.265
890.083, 9.930
891.352, 21.787
892.621, 15.725
893.890, 18.657
895.159, 0.590
896.427, 0.976
897.695, 24.033
898.964, 7.131
900.232, 0.981
901.499, 15.058
902.767, 1.131
904.034, 37.122
905.301, 26.210
906.568, 129.013
907.835, 48.036
909.102, 75.977
910.368, 42.809
911.634, 12.881
912.900, 105.443
914.166, 73.160
915.432, 51.051
916.697, 39.749
917.962, 16.414
919.227, 121.515
920.492, 77.379
921.757, 83.330
923.021, 40.152
924.285, 69.013
925.550, 88.849
926.813, 69.592
928.077, 87.388
929.341, 46.206
930.604, 71.770
931.867, 62.619
933.130, 102.414
934.393, 103.500
935.655, 148.070
936.918, 78.006
938.180, 141.740
939.442, 40.439
940.703, 122.154
941.965, 118.980
943.226, 85.988
944.488, 62.726
945.749, 77.717
947.009, 147.548
948.270, 94.521
949.530, 130.428
950.791, 153.306
952.051, 161.150
953.311, 151.004
954.570, 126.866
955.830, 146.792
957.089, 85.711
958.348, 149.622
959.607, 135.525
960.866, 109.421
962.124, 67.310
963.383, 109.191
964.641, 108.066
965.899, 102.934
967.156, 94.794
968.414, 128.648
969.671, 103.495
970.928, 101.393
972.185, 65.170
973.442, 72.997
974.699, 31.819
975.955, 16.634
977.211, 99.443
978.468, 25.246
979.723, 61.042
980.979, 65.833
982.234, 11.496
983.490, 103.275
984.745, 3.519
986.000, 34.248
987.254, 49.010
988.509, 45.234
989.763, 22.498
991.017, 15.217
992.271, 59.685
993.525, 59.368
994.779, 100.891
996.032, 63.881
997.285, 65.080
998.538, 37.156
999.791, 0.771
1001.044, 85.525
1002.296, 56.459
1003.548, 105.256
1004.800, 111.266
1006.052, 96.910
1007.304, 122.508
1008.555, 94.143
1009.807, 111.924
1011.058, 118.428
1012.309, 92.829
1013.559, 161.239
1014.810, 157.202
1016.060, 168.621
1017.310, 184.673
1018.560, 187.153
1019.810, 155.937
1021.060, 167.390
1022.309, 169.379
1023.558, 181.474
1024.807, 263.193
1026.056, 228.063
1027.305, 262.504
1028.553, 300.974
1029.801, 297.223
1031.049, 330.657
1032.297, 324.182
1033.545, 276.518
1034.793, 407.811
1036.040, 391.346
1037.287, 361.625
1038.534, 461.000
1039.781, 500.053
1041.027, 520.192
1042.274, 518.588
1043.520, 439.375
1044.766, 520.776
1046.012, 511.561
1047.257, 553.331
1048.503, 474.812
1049.748, 554.998
1050.993, 489.904
1052.238, 504.302
1053.483, 527.225
1054.727, 570.782
1055.971, 563.833
1057.216, 585.943
1058.459, 557.569
1059.703, 521.217
1060.947, 502.832
1062.190, 545.253
1063.433, 523.914
1064.676, 534.577
1065.919, 490.244
1067.162, 472.885
1068.404, 557.428
1069.646, 490.107
1070.888, 483.789
1072.130, 481.481
1073.372, 431.177
1074.613, 465.876
1075.855, 435.159
1077.096, 405.326
1078.337, 408.057
1079.578, 413.791
1080.818, 398.529
1082.059, 391.271
1083.299, 400.017
1084.539, 406.767
1085.779, 409.520
1087.018, 399.003
1088.258, 364.038
1089.497, 356.803
1090.736, 361.582
1091.975, 315.365
1093.213, 303.151
1094.452, 363.942
1095.690, 373.736
1096.928, 309.535
1098.166, 432.338
1099.404, 373.279
1100.642, 349.956
1101.879, 338.771
1103.116, 319.591
1104.353, 287.416
1105.590, 307.244
1106.827, 275.078
1108.063, 279.915
1109.299, 197.758
1110.536, 282.605
1111.771, 194.457
1113.007, 215.313
1114.243, 307.174
1115.478, 175.041
1116.713, 227.913
1117.948, 239.790
1119.183, 182.672
1120.418, 169.560
1121.652, 156.453
1122.886, 209.353
1124.120, 172.257
1125.354, 196.168
1126.588, 43.084
1127.821, 122.006
1129.055, 36.935
1130.288, 11.131
1131.521, 45.801
1132.753, 3.260
1133.986, 32.393
1135.218, 40.535
1136.450, 62.470
1137.682, 71.592
1138.914, 32.322
1140.146, 84.758
1141.377, 34.871
1142.609, 68.996
1143.840, 41.147
1145.071, 45.311
1146.301, 26.489
1147.532, 24.672
1148.762, 32.753
1149.992, 22.950
1151.222, 0.149
1152.452, 44.342
1153.682, 13.452
1154.911, 39.746
1156.140, 48.047
1157.369, 2.151
1158.598, 3.657
1159.827, 16.527
1161.055, 36.572
1162.284, 69.100
1163.512, 36.081
1164.740, 22.269
1165.967, 42.544
1167.195, 4.632
1168.422, 98.199
1169.650, 116.040
1170.877, 76.896
1172.103, 60.765
1173.330, 106.652
1174.557, 134.555
1175.783, 199.483
1177.009, 216.428
1178.235, 138.385
1179.461, 224.358
1180.686, 214.343
1181.912, 202.344
1183.137, 278.358
1184.362, 254.393
1185.587, 239.441
1186.811, 279.509
1188.036, 311.596
1189.260, 260.701
1190.484, 367.827
1191.708, 315.974
1192.932, 387.133
1194.155, 296.309
1195.378, 316.503
1196.602, 422.707
1197.825, 348.926
1199.047, 324.161
1200.270, 430.411
1201.492, 315.676
1202.715, 397.955
1203.937, 374.248
1205.159, 455.552
1206.380, 435.871
1207.602, 456.202
1208.823, 383.547
1210.044, 376.907
1211.265, 437.279
1212.486, 524.666
1213.707, 440.066
1214.927, 612.479
1216.147, 724.909
1217.367, 483.355
1218.587, 537.816
1219.807, 617.291
1221.027, 544.780
1222.246, 587.286
1223.465, 598.806
1224.684, 619.342
1225.903, 679.892
1227.121, 630.457
1228.340, 631.037
1229.558, 757.631
1230.776, 689.240
1231.994, 770.864
1233.212, 794.504
1234.429, 871.160
1235.646, 881.212
1236.864, 918.084
1238.081, 947.195
1239.297, 947.895
1240.514, 1006.104
1241.730, 1066.325
1242.947, 1099.056
1244.163, 1173.798
1245.378, 1212.551
1246.594, 1220.315
1247.810, 1258.091
1249.025, 1235.878
1250.240, 1411.676
1251.455, 1495.485
1252.670, 1563.306
1253.885, 1586.138
1255.099, 1579.982
1256.313, 1716.838
1257.527, 1764.705
1258.741, 1927.584
1259.955, 2017.477
1261.168, 2028.381
1262.382, 2192.298
1263.595, 2224.228
1264.808, 2315.577
1266.021, 2374.418
1267.233, 2473.101
1268.446, 2487.086
1269.658, 2536.087
1270.870, 2662.102
1272.082, 2819.131
1273.294, 2810.176
1274.505, 2931.237
1275.716, 3057.312
1276.928, 3128.526
1278.139, 3252.744
1279.349, 3278.286
1280.560, 3422.464
1281.770, 3528.618
1282.981, 3530.790
1284.191, 3583.984
1285.401, 3760.202
1286.610, 3832.681
1287.820, 3967.958
1289.029, 4081.404
1290.239, 4194.424
1291.448, 4351.405
1292.656, 4483.232
1293.865, 4635.039
1295.073, 4806.763
1296.282, 4940.128
1297.490, 5117.351
1298.698, 5255.408
1299.906, 5499.840
1301.113, 5710.215
1302.320, 5892.687
1303.528, 6186.957
1304.735, 6466.464
1305.942, 6530.137
1307.148, 6806.836
1308.355, 7026.401
1309.561, 7139.190
1310.767, 7578.705
1311.973, 7617.673
1313.179, 7762.058
1314.384, 7990.724
1315.590, 8324.904
1316.795, 8309.612
1318.000, 8460.342
1319.205, 8464.224
1320.410, 8589.614
1321.614, 8548.405
1322.819, 8435.224
1324.023, 8385.120
1325.227, 8304.981
1326.431, 8254.864
1327.634, 8010.771
1328.838, 7802.699
1330.041, 7700.973
1331.244, 7523.478
1332.447, 7321.479
1333.650, 7115.746
1334.852, 6807.555
1336.055, 6622.627
1337.257, 6331.723
1338.459, 6067.970
1339.661, 5879.113
1340.862, 5673.280
1342.064, 5394.475
1343.265, 5104.696
1344.466, 4909.942
1345.667, 4773.218
1346.868, 4471.514
1348.068, 4411.828
1349.269, 4120.170
1350.469, 3917.523
1351.669, 3775.905
1352.869, 3575.313
1354.069, 3419.885
1355.268, 3297.208
1356.468, 3084.681
1357.667, 3025.181
1358.866, 2827.711
1360.065, 2736.266
1361.263, 2646.764
1362.462, 2463.378
1363.660, 2396.021
1364.858, 2356.694
1366.056, 2096.804
1367.254, 2024.662
1368.451, 2050.492
1369.649, 1914.302
1370.846, 1751.083
1372.043, 1716.495
1373.240, 1627.895
1374.436, 1526.487
1375.633, 1541.284
1376.829, 1415.485
1378.025, 1353.425
1379.221, 1258.693
1380.417, 1288.607
1381.613, 1204.542
1382.808, 1048.498
1384.003, 1058.477
1385.199, 947.476
1386.393, 891.497
1387.588, 857.540
1388.783, 778.604
1389.977, 796.691
1391.171, 796.800
1392.365, 623.931
1393.559, 577.084
1394.753, 641.260
1395.946, 625.458
1397.140, 565.679
1398.333, 476.922
1399.526, 512.187
1400.719, 467.484
1401.911, 491.821
1403.104, 403.192
1404.296, 337.628
1405.488, 313.149
1406.680, 370.762
1407.872, 293.447
1409.063, 282.195
1410.255, 294.995
1411.446, 198.852
1412.637, 299.763
1413.828, 229.708
1415.018, 210.705
1416.209, 107.756
1417.399, 242.859
1418.589, 139.997
1419.779, 141.159
1420.969, 110.349
1422.159, 127.562
1423.348, 82.804
1424.537, 94.076
1425.726, 117.376
1426.915, 104.699
1428.104, 35.047
1429.293, 37.424
1430.481, 18.828
1431.669, 55.259
1432.857, 3.283
1434.045, 12.798
1435.233, 41.713
1436.420, 58.252
1437.608, 72.817
1438.795, 15.593
1439.982, 19.893
1441.169, 9.983
1442.355, 33.311
1443.542, 26.983
1444.728, 64.667
1445.914, 62.371
1447.100, 40.093
1448.286, 2.836
1449.472, 16.597
1450.657, 9.378
1451.842, 60.213
1453.027, 60.106
1454.212, 15.939
1455.397, 82.078
1456.581, 25.158
1457.766, 19.697
1458.950, 38.515
1460.134, 49.795
1461.318, 6.854
1462.501, 21.431
1463.685, 47.063
1464.868, 17.626
1466.051, 2.746
1467.234, 65.948
1468.417, 1.705
1469.600, 53.524
1470.782, 15.408
1471.965, 9.644
1473.147, 14.630
1474.329, 57.453
1475.510, 46.606
1476.692, 67.832
1477.873, 29.435
1479.055, 86.795
1480.236, 1.664
1481.416, 89.834
1482.597, 63.420
1483.778, 77.099
1484.958, 82.878
1486.138, 75.931
1487.318, 55.763
1488.498, 88.384
1489.678, 67.318
1490.857, 98.519
1492.037, 86.244
1493.216, 85.417
1494.395, 73.450
1495.574, 74.696
1496.752, 68.549
1497.931, 64.837
1499.109, 66.270
1500.287, 13.811
1501.465, 54.516
1502.643, 9.836
1503.820, 120.834
1504.998, 44.559
1506.175, 45.521
1507.352, 2.830
1508.529, 14.687
1509.706, 29.962
1510.882, 67.228
1512.059, 70.201
1513.235, 107.838
1514.411, 120.319
1515.587, 56.945
1516.762, 135.867
1517.938, 0.143
1519.113, 20.707
1520.288, 0.000
##END=

File: qa_data/raman/hematite/Hematite__R050300__Raman__514______Raman_Data_RAW__ae2756038463dd944179a536cfca.txt
##NAMES=Hematite
##RRUFFID=R050300
##IDEAL CHEMISTRY=Fe_2_O_3_
##LOCALITY=Argentina
##OWNER=RRUFF
##SOURCE=Eugene Schlepp
##DESCRIPTION=Pseudomorph after magnetite
##STATUS=The identification of this mineral has been confirmed by X-ray diffraction and chemical analysis
##URL=https://www.rruff.net/odr/rruff_sample/R050300
##MEASURED CHEMISTRY=Fe_2.00_O_3_
##DIFFRACTION SAMPLE DESCRIPTION=Powder
##CELL PARAMETERS=a: 5.0367 b: 5.0367 c: 13.759 alpha: 90 beta: 90 gamma: 120 volume: 302.3 crystal system: hexagonal
##FILETYPE=Raman RAW
##RAMAN WAVELENGTH=514

164.161, 2828.000
165.544, 2868.000
166.926, 2840.000
168.308, 2851.203
169.689, 2835.391
171.070, 2825.487
172.452, 2799.000
173.833, 2801.000
175.213, 2803.000
176.594, 2780.000
177.974, 2804.000
179.354, 2782.000
180.734, 2778.000
182.114, 2735.000
183.493, 2767.000
184.872, 2758.385
186.251, 2852.000
187.630, 2788.000
189.008, 2795.000
190.387, 2828.000
191.765, 3399.000
193.143, 3002.000
194.520, 3457.000
195.898, 3234.000
197.275, 3158.000
198.652, 3082.000
200.029, 3030.000
201.405, 3099.000
202.782, 3023.000
204.158, 3202.000
205.534, 3242.000
206.909, 3344.000
208.285, 3500.000
209.660, 3214.228
211.035, 2954.000
212.410, 2754.000
213.784, 2811.000
215.159, 2885.000
216.533, 2982.000
217.907, 3153.000
219.281, 3435.000
220.654, 3669.792
222.027, 3966.000
223.400, 4383.000
224.773, 4903.000
226.146, 5483.000
227.518, 5406.000
228.891, 4827.000
230.263, 4078.000
231.634, 3603.000
233.006, 3283.000
234.377, 3137.000
235.748, 3072.000
237.119, 3078.000
238.490, 3164.000
239.860, 3344.000
241.231, 3572.000
242.601, 4160.000
243.970, 4493.000
245.340, 4509.000
246.709, 4488.000
248.079, 4073.000
249.448, 3733.000
250.816, 3278.000
252.185, 3044.000
253.553, 2934.000
254.921, 2833.000
256.289, 2795.000
257.657, 2678.000
259.024, 2721.000
260.391, 2681.000
261.758, 2689.000
263.125, 2638.000
264.492, 2670.000
265.858, 2691.000
267.224, 2699.000
268.590, 2783.000
269.956, 2758.000
271.321, 2766.000
272.687, 2826.000
274.052, 2906.000
275.416, 2950.000
276.781, 3063.000
278.146, 3145.000
279.510, 3238.000
280.874, 3399.000
282.237, 3648.000
283.601, 3910.000
284.964, 4263.000
286.327, 4709.000
287.690, 5328.000
289.053, 6008.000
290.416, 6570.000
291.778, 7369.000
293.140, 7572.000
294.502, 7444.000
295.863, 7132.000
297.225, 6823.000
298.586, 6582.000
299.947, 6214.000
301.308, 5637.000
302.668, 5105.000
304.029, 4585.000
305.389, 4183.000
306.749, 3753.000
308.108, 3479.000
309.468, 3336.000
310.827, 3151.000
312.186, 2967.000
313.545, 2898.000
314.903, 2838.000
316.262, 2754.000
317.620, 2721.000
318.978, 2696.000
320.336, 2702.000
321.693, 2667.000
323.051, 2564.000
324.408, 2612.000
325.765, 2556.000
327.121, 2597.000
328.478, 2606.000
329.834, 2538.000
331.190, 2515.000
332.546, 2517.000
333.902, 2519.000
335.257, 2508.000
336.612, 2501.000
337.967, 2527.000
339.322, 2475.000
340.677, 2473.000
342.031, 2502.000
343.385, 2486.000
344.739, 2466.000
346.093, 2480.000
347.446, 2496.000
348.799, 2508.000
350.153, 2526.000
351.505, 2520.350
352.858, 2546.000
354.210, 2522.000
355.563, 2523.000
356.915, 2558.000
358.267, 2511.000
359.618, 2523.000
360.969, 2576.000
362.321, 2564.000
363.672, 2560.769
365.022, 2549.783
366.373, 2610.000
367.723, 2603.000
369.073, 2610.721
370.423, 2616.251
371.773, 2631.000
373.122, 2621.000
374.471, 2674.000
375.821, 2734.000
377.169, 2697.000
378.518, 2734.000
379.866, 2708.000
381.215, 2768.000
382.563, 2794.000
383.910, 2767.000
385.258, 2793.000
386.605, 2814.000
387.952, 2867.000
389.299, 2894.000
390.646, 2988.000
391.992, 2982.000
393.339, 3097.000
394.685, 3193.000
396.031, 3307.000
397.376, 3439.000
398.722, 3562.000
400.067, 3911.000
401.412, 4217.000
402.757, 4652.000
404.101, 5132.000
405.446, 5774.000
406.790, 6454.000
408.134, 7070.000
409.478, 7661.000
410.821, 8041.000
412.165, 7894.000
413.508, 7340.000
414.851, 6799.000
416.193, 5996.000
417.536, 5312.000
418.878, 4791.000
420.220, 4378.000
421.562, 3981.000
422.904, 3707.000
424.245, 3525.000
425.586, 3371.000
426.927, 3250.000
428.268, 3125.994
429.609, 3100.000
430.949, 2979.000
432.289, 2948.000
433.629, 2988.000
434.969, 2894.000
436.309, 2854.000
437.648, 2827.000
438.987, 2810.000
440.326, 2797.000
441.665, 2785.286
443.003, 2737.000
444.342, 2775.000
445.680, 2727.000
447.018, 2723.000
448.355, 2723.000
449.693, 2698.000
451.030, 2708.000
452.367, 2696.155
453.704, 2711.000
455.041, 2645.000
456.377, 2606.181
457.713, 2654.032
459.049, 2680.845
460.385, 2687.750
461.721, 2615.120
463.056, 2645.193
464.391, 2634.108
465.726, 2621.334
467.061, 2665.862
468.395, 2643.000
469.730, 2662.000
471.064, 2688.000
472.398, 2642.000
473.731, 2706.000
475.065, 2708.000
476.398, 2720.000
477.731, 2727.000
479.064, 2757.000
480.397, 2727.000
481.729, 2758.000
483.062, 2843.000
484.394, 2836.000
485.725, 2894.000
487.057, 3065.000
488.389, 3035.362
489.720, 3178.000
491.051, 3110.000
492.382, 3231.000
493.712, 3339.000
495.043, 3432.000
496.373, 3504.000
497.703, 3499.000
499.032, 3588.000
500.362, 3604.000
501.691, 3531.000
503.020, 3489.000
504.349, 3408.000
505.678, 3329.000
507.007, 3212.000
508.335, 3170.000
509.663, 3159.000
510.991, 3076.000
512.319, 3051.000
513.646, 2989.000
514.973, 2960.000
516.300, 2873.000
517.627, 2889.000
518.954, 2886.000
520.280, 2804.000
521.607, 2832.000
522.933, 2839.000
524.259, 2779.000
525.584, 2779.000
526.910, 2779.000
528.235, 2810.000
529.560, 2719.000
530.885, 2790.000
532.209, 2777.000
533.534, 2743.000
534.858, 2770.000
536.182, 2750.000
537.506, 2838.000
538.829, 2748.000
540.152, 2810.000
541.476, 2755.000
542.799, 2782.000
544.121, 2732.000
545.444, 2756.000
546.766, 2797.000
548.088, 2780.000
549.410, 2772.000
550.732, 2790.000
552.053, 2771.000
553.375, 2816.000
554.696, 2808.000
556.017, 2797.000
557.337, 2830.000
558.658, 2856.000
559.978, 2830.000
561.298, 2806.000
562.618, 2830.000
563.938, 2854.000
565.257, 2877.000
566.576, 2865.000
567.895, 2870.000
569.214, 2891.000
570.533, 2903.000
571.851, 2854.000
573.170, 2912.000
574.488, 2949.000
575.805, 2928.000
577.123, 2882.000
578.440, 2913.000
579.758, 2910.000
581.075, 2942.000
582.391, 2933.000
583.708, 2950.000
585.024, 2952.000
586.341, 2969.493
587.657, 3021.000
588.972, 3017.000
590.288, 3050.000
591.603, 3088.000
592.918, 3092.603
594.233, 3122.000
595.548, 3126.081
596.863, 3187.713
598.177, 3215.000
599.491, 3356.000
600.805, 3434.000
602.119, 3552.000
603.432, 3683.000
604.746, 3865.000
606.059, 4050.000
607.372, 4212.000
608.685, 4422.021
609.997, 4620.000
611.309, 4745.000
612.621, 4758.000
613.933, 4714.000
615.245, 4620.000
616.557, 4463.096
617.868, 4322.000
619.179, 4060.000
620.490, 3886.000
621.801, 3718.000
623.111, 3627.000
624.421, 3479.000
625.731, 3541.000
627.041, 3344.000
628.351, 3342.000
629.660, 3535.000
630.970, 3304.000
632.279, 3259.000
633.588, 3185.000
634.896, 3143.000
636.205, 3166.000
637.513, 3194.000
638.821, 3172.000
640.129, 3220.000
641.437, 3274.000
642.744, 3240.000
644.051, 3244.000
645.358, 3309.000
646.665, 3335.000
647.972, 3330.000
649.278, 3320.000
650.584, 3418.000
651.890, 3490.000
653.196, 3522.098
654.502, 3574.000
655.807, 3602.000
657.113, 3577.000
658.418, 3567.000
659.722, 3690.000
661.027, 3604.000
662.331, 3640.000
663.636, 3670.000
664.940, 3613.000
666.244, 3509.000
667.547, 3536.000
668.851, 3410.000
670.154, 3434.000
671.457, 3399.000
672.760, 3349.000
674.062, 3396.000
675.365, 3342.000
676.667, 3243.000
677.969, 3222.000
679.271, 3150.000
680.572, 3170.000
681.874, 3116.000
683.175, 3200.000
684.476, 3159.000
685.777, 3132.668
687.077, 3127.649
688.378, 3069.000
689.678, 3058.000
690.978, 3066.000
692.278, 3043.000
693.577, 3006.000
694.877, 3020.000
696.176, 3011.000
697.475, 3042.000
698.774, 3043.000
700.072, 3046.000
701.371, 3042.000
702.669, 3040.000
703.967, 2974.000
705.265, 3017.000
706.562, 3000.000
707.860, 3019.000
709.157, 2952.000
710.454, 2972.000
711.751, 2994.000
713.047, 3027.000
714.344, 2980.000
715.640, 3008.000
716.936, 3029.000
718.232, 3002.000
719.527, 3017.000
720.823, 3047.000
722.118, 2991.000
723.413, 3030.000
724.708, 3014.000
726.002, 3032.000
727.297, 3035.000
728.591, 2990.000
729.885, 3030.000
731.179, 3029.000
732.472, 2995.000
733.766, 3077.000
735.059, 3050.256
736.352, 3050.000
737.645, 3063.000
738.937, 3039.000
740.230, 3044.000
741.522, 3031.000
742.814, 3048.000
744.106, 3077.000
745.397, 3077.000
746.689, 3084.000
747.980, 3108.000
749.271, 3114.000
750.562, 3102.000
751.853, 3132.000
753.143, 3064.000
754.433, 3129.000
755.723, 3116.000
757.013, 3108.000
758.303, 3160.000
759.592, 3080.000
760.881, 3111.000
762.170, 3136.000
763.459, 3119.000
764.748, 3121.000
766.036, 3109.000
767.325, 3155.000
768.613, 3099.000
769.901, 3158.000
771.188, 3173.000
772.476, 3062.000
773.763, 3164.000
775.050, 3176.000
776.337, 3187.000
777.624, 3161.000
778.910, 3207.000
780.196, 3200.000
781.482, 3205.000
782.768, 3229.000
784.054, 3252.000
785.339, 3209.655
786.625, 3210.000
787.910, 3160.000
789.195, 3250.000
790.479, 3322.000
791.764, 3241.000
793.048, 3344.000
794.332, 3275.000
795.616, 3325.000
796.900, 3305.000
798.183, 3304.000
799.467, 3302.000
800.750, 3310.094
802.033, 3318.000
803.316, 3344.000
804.598, 3368.690
805.880, 3393.921
807.163, 3430.000
808.445, 3442.000
809.726, 3441.000
811.008, 3469.000
812.289, 3551.000
813.570, 3459.000
814.851, 3548.000
816.132, 3507.000
817.413, 3533.000
818.693, 3502.000
819.973, 3561.000
821.253, 3496.000
822.533, 3563.000
823.813, 3569.000
825.092, 3526.000
826.371, 3520.000
827.650, 3525.000
828.929, 3514.000
830.208, 3581.000
831.486, 3562.000
832.764, 3488.000
834.042, 3460.000
835.320, 3547.000
836.598, 3490.000
837.875, 3514.000
839.152, 3481.000
840.429, 3516.000
841.706, 3504.000
842.983, 3481.000
844.259, 3487.000
845.536, 3543.000
846.812, 3459.000
848.088, 3580.000
849.363, 3458.000
850.639, 3536.000
851.914, 3494.000
853.189, 3569.000
854.464, 3562.152
855.739, 3487.000
857.013, 3551.000
858.288, 3508.000
859.562, 3500.976
860.836, 3516.450
862.110, 3526.463
863.383, 3531.306
864.656, 3515.502
865.930, 3526.000
867.203, 3527.000
868.475, 3542.000
869.748, 3531.000
871.020, 3502.000
872.292, 3511.000
873.564, 3491.561
874.836, 3516.000
876.108, 3483.000
877.379, 3521.000
878.650, 3546.000
879.922, 3532.000
881.192, 3597.000
882.463, 3543.000
883.733, 3571.000
885.004, 3542.000
886.274, 3582.000
887.544, 3568.000
888.813, 3568.751
890.083, 3576.000
891.352, 3570.000
892.621, 3582.401
893.890, 3623.000
895.159, 3611.000
896.427, 3617.000
897.695, 3648.000
898.964, 3637.131
900.232, 3637.000
901.499, 3657.000
902.767, 3649.000
904.034, 3691.000
905.301, 3686.000
906.568, 3796.000
907.835, 3721.000
909.102, 3755.000
910.368, 3728.000
911.634, 3704.000
912.900, 3804.000
914.166, 3778.000
915.432, 3762.000
916.697, 3757.000
917.962, 3740.000
919.227, 3852.000
920.492, 3814.000
921.757, 3828.000
923.021, 3791.000
924.285, 3826.000
925.550, 3857.000
926.813, 3844.000
928.077, 3868.000
929.341, 3833.000
930.604, 3865.000
931.867, 3862.000
933.130, 3908.000
934.393, 3915.296
935.655, 3966.000
936.918, 3902.000
938.180, 3972.000
939.442, 3877.000
940.703, 3967.000
941.965, 3970.000
943.226, 3943.000
944.488, 3926.000
945.749, 3947.000
947.009, 4023.000
948.270, 3976.000
949.530, 4018.000
950.791, 4047.000
952.051, 4061.000
953.311, 4057.000
954.570, 4039.000
955.830, 4065.000
957.089, 4010.000
958.348, 4080.000
959.607, 4072.000
960.866, 4052.000
962.124, 4016.000
963.383, 4064.000
964.641, 4069.000
965.899, 4070.000
967.156, 4068.000
968.414, 4108.000
969.671, 4089.000
970.928, 4093.057
972.185, 4063.000
973.442, 4077.000
974.699, 4042.000
975.955, 4033.000
977.211, 4122.000
978.468, 4054.000
979.723, 4096.000
980.979, 4107.000
982.234, 4058.000
983.490, 4156.000
984.745, 4062.000
986.000, 4097.000
987.254, 4118.000
988.509, 4030.000
989.763, 4100.000
991.017, 4099.000
992.271, 4145.000
993.525, 4149.000
994.779, 4193.000
996.032, 4160.000
997.285, 4165.000
998.538, 4142.000
999.791, 4109.000
1001.044, 4200.000
1002.296, 4176.000
1003.548, 4231.000
1004.800, 4241.000
1006.052, 4233.000
1007.304, 4263.000
1008.555, 4241.000
1009.807, 4265.000
1011.058, 4278.000
1012.309, 4258.000
1013.559, 4331.000
1014.810, 4333.396
1016.060, 4349.538
1017.310, 4371.000
1018.560, 4380.000
1019.810, 4355.000
1021.060, 4373.000
1022.309, 4382.000
1023.558, 4401.000
1024.807, 4491.000
1026.056, 4463.000
1027.305, 4507.000
1028.553, 4553.000
1029.801, 4556.000
1031.049, 4597.000
1032.297, 4597.000
1033.545, 4557.000
1034.793, 4695.000
1036.040, 4687.000
1037.287, 4664.000
1038.534, 4771.000
1039.781, 4818.000
1041.027, 4846.000
1042.274, 4853.000
1043.520, 4782.000
1044.766, 4870.000
1046.012, 4868.000
1047.257, 4917.000
1048.503, 4845.000
1049.748, 4932.000
1050.993, 4874.000
1052.238, 4895.000
1053.483, 4925.000
1054.727, 4975.000
1055.971, 4974.535
1057.216, 5003.000
1058.459, 4981.000
1059.703, 4951.000
1060.947, 4939.000
1062.190, 4988.000
1063.433, 4973.000
1064.676, 4990.000
1065.919, 4952.000
1067.162, 4941.000
1068.404, 5032.000
1069.646, 4971.000
1070.888, 4971.000
1072.130, 4975.000
1073.372, 4931.000
1074.613, 4972.000
1075.855, 4947.559
1077.096, 4924.000
1078.337, 4933.000
1079.578, 4945.000
1080.818, 4936.000
1082.059, 4935.000
1083.299, 4950.000
1084.539, 4963.000
1085.779, 4972.000
1087.018, 4967.727
1088.258, 4939.000
1089.497, 4938.000
1090.736, 4949.000
1091.975, 4909.000
1093.213, 4903.000
1094.452, 4970.000
1095.690, 4986.000
1096.928, 4928.000
1098.166, 5057.000
1099.404, 5004.134
1100.642, 4987.000
1101.879, 4982.000
1103.116, 4969.000
1104.353, 4943.000
1105.590, 4969.000
1106.827, 4943.000
1108.063, 4954.000
1109.299, 4878.000
1110.536, 4969.000
1111.771, 4887.000
1113.007, 4914.000
1114.243, 5012.000
1115.478, 4886.000
1116.713, 4945.000
1117.948, 4963.000
1119.183, 4912.000
1120.418, 4905.000
1121.652, 4898.000
1122.886, 4957.000
1124.120, 4926.000
1125.354, 4956.000
1126.588, 4809.000
1127.821, 4894.000
1129.055, 4815.000
1130.288, 4773.000
1131.521, 4836.000
1132.753, 4793.000
1133.986, 4770.000
1135.218, 4849.000
1136.450, 4877.000
1137.682, 4752.000
1138.914, 4862.000
1140.146, 4751.000
1141.377, 4807.000
1142.609, 4779.000
1143.840, 4813.000
1145.071, 4815.000
1146.301, 4840.000
1147.532, 4848.000
1148.762, 4847.000
1149.992, 4863.000
1151.222, 4892.000
1152.452, 4854.000
1153.682, 4918.000
1154.911, 4871.000
1156.140, 4965.000
1157.369, 4921.000
1158.598, 4933.000
1159.827, 4919.000
1161.055, 4905.138
1162.284, 5017.000
1163.512, 4918.000
1164.740, 4938.000
1165.967, 5009.000
1167.195, 4968.000
1168.422, 5077.000
1169.650, 5101.000
1170.877, 5068.000
1172.103, 5058.000
1173.330, 5110.000
1174.557, 5144.000
1175.783, 5215.000
1177.009, 5238.000
1178.235, 5166.000
1179.461, 5258.000
1180.686, 5254.000
1181.912, 5248.000
1183.137, 5330.000
1184.362, 5312.000
1185.587, 5303.000
1186.811, 5349.000
1188.036, 5387.000
1189.260, 5342.000
1190.484, 5455.000
1191.708, 5409.000
1192.932, 5486.000
1194.155, 5401.000
1195.378, 5427.002
1196.602, 5539.000
1197.825, 5471.000
1199.047, 5452.000
1200.270, 5564.000
1201.492, 5455.000
1202.715, 5543.000
1203.937, 5525.000
1205.159, 5612.000
1206.380, 5598.000
1207.602, 5624.000
1208.823, 5557.000
1210.044, 5556.000
1211.265, 5622.000
1212.486, 5715.000
1213.707, 5636.000
1214.927, 5814.000
1216.147, 5932.000
1217.367, 5696.000
1218.587, 5756.000
1219.807, 5841.000
1221.027, 5774.000
1222.246, 5822.000
1223.465, 5839.000
1224.684, 5865.000
1225.903, 5931.000
1227.121, 5887.000
1228.340, 5893.000
1229.558, 6025.000
1230.776, 5962.000
1231.994, 6049.000
1233.212, 6078.000
1234.429, 6160.000
1235.646, 6175.385
1236.864, 6217.578
1238.081, 6252.000
1239.297, 6258.000
1240.514, 6321.499
1241.730, 6387.000
1242.947, 6425.000
1244.163, 6505.000
1245.378, 6549.000
1246.594, 6562.000
1247.810, 6605.000
1249.025, 6588.000
1250.240, 6769.000
1251.455, 6858.000
1252.670, 6931.000
1253.885, 6959.000
1255.099, 6958.000
1256.313, 7100.000
1257.527, 7153.000
1258.741, 7321.000
1259.955, 7416.000
1261.168, 7432.000
1262.382, 7601.000
1263.595, 7638.000
1264.808, 7734.405
1266.021, 7798.289
1267.233, 7902.000
1268.446, 7921.000
1269.658, 7975.000
1270.870, 8106.000
1272.082, 8268.000
1273.294, 8264.000
1274.505, 8390.000
1275.716, 8521.000
1276.928, 8598.000
1278.139, 8727.111
1279.349, 8758.000
1280.560, 8909.000
1281.770, 9020.000
1282.981, 9027.000
1284.191, 9089.000
1285.401, 9270.000
1286.610, 9352.000
1287.820, 9494.000
1289.029, 9616.000
1290.239, 9735.997
1291.448, 9900.000
1292.656, 10038.000
1293.865, 10195.863
1295.073, 10374.000
1296.282, 10513.000
1297.490, 10695.000
1298.698, 10840.000
1299.906, 11089.000
1301.113, 11306.000
1302.320, 11493.000
1303.528, 11792.000
1304.735, 12076.000
1305.942, 12145.000
1307.148, 12428.000
1308.355, 12652.000
1309.561, 12771.000
1310.767, 13216.000
1311.973, 13259.000
1313.179, 13408.000
1314.384, 13641.000
1315.590, 13979.000
1316.795, 13968.000
1318.000, 14123.000
1319.205, 14131.000
1320.410, 14260.000
1321.614, 14223.000
1322.819, 14114.000
1324.023, 14068.000
1325.227, 13992.000
1326.431, 13946.000
1327.634, 13706.000
1328.838, 13502.000
1330.041, 13404.000
1331.244, 13230.000
1332.447, 13032.000
1333.650, 12830.236
1334.852, 12526.000
1336.055, 12345.000
1337.257, 12058.000
1338.459, 11798.000
1339.661, 11613.000
1340.862, 11411.000
1342.064, 11136.000
1343.265, 10850.000
1344.466, 10659.000
1345.667, 10526.000
1346.868, 10228.000
1348.068, 10172.000
1349.269, 9884.000
1350.469, 9685.000
1351.669, 9547.000
1352.869, 9350.000
1354.069, 9198.134
1355.268, 9079.000
1356.468, 8870.000
1357.667, 8814.000
1358.866, 8620.000
1360.065, 8532.000
1361.263, 8445.000
1362.462, 8265.000
1363.660, 8201.000
1364.858, 8165.000
1366.056, 7908.000
1367.254, 7839.000
1368.451, 7868.000
1369.649, 7735.000
1370.846, 7575.000
1372.043, 7543.600
1373.240, 7458.200
1374.436, 7360.000
1375.633, 7378.000
1376.829, 7255.000
1378.025, 7196.000
1379.221, 7105.000
1380.417, 7139.000
1381.613, 7059.000
1382.808, 6907.000
1384.003, 6921.000
1385.199, 6814.000
1386.393, 6762.000
1387.588, 6732.000
1388.783, 6657.000
1389.977, 6679.000
1391.171, 6683.000
1392.365, 6514.000
1393.559, 6471.000
1394.753, 6539.000
1395.946, 6527.000
1397.140, 6471.000
1398.333, 6386.000
1399.526, 6425.000
1400.719, 6384.000
1401.911, 6412.000
1403.104, 6327.000
1404.296, 6265.000
1405.488, 6244.000
1406.680, 6305.000
1407.872, 6231.000
1409.063, 6223.000
1410.255, 6239.000
1411.446, 6146.000
1412.637, 6250.000
1413.828, 6183.000
1415.018, 6167.000
1416.209, 6067.000
1417.399, 6205.000
1418.589, 6105.000
1419.779, 6109.000
1420.969, 6081.000
1422.159, 6101.000
1423.348, 6059.000
1424.537, 6073.000
1425.726, 6099.000
1426.915, 6089.000
1428.104, 6022.000
1429.293, 6027.000
1430.481, 6011.000
1431.669, 6050.000
1432.857, 5994.000
1434.045, 5987.000
1435.233, 6044.000
1436.420, 6063.000
1437.608, 6080.000
1438.795, 5994.000
1439.982, 6031.871
1441.169, 6024.322
1442.355, 6050.000
1443.542, 6046.000
1444.728, 6086.000
1445.914, 6086.000
1447.100, 6066.000
1448.286, 6031.000
1449.472, 6047.000
1450.657, 6042.000
1451.842, 6095.000
1453.027, 6097.000
1454.212, 6023.000
1455.397, 6123.000
1456.581, 6068.000
1457.766, 6025.000
1458.950, 6085.000
1460.134, 6098.000
1461.318, 6043.000
1462.501, 6030.000
1463.685, 6100.000
1464.868, 6072.000
1466.051, 6053.000
1467.234, 6123.000
1468.417, 6060.000
1469.600, 6113.000
1470.782, 6076.000
1471.965, 6052.000
1473.147, 6048.000
1474.329, 6121.000
1475.510, 6111.000
1476.692, 6133.000
1477.873, 6096.000
1479.055, 6154.000
1480.236, 6067.000
1481.416, 6159.000
1482.597, 6133.000
1483.778, 6147.000
1484.958, 6153.000
1486.138, 6146.167
1487.318, 6126.000
1488.498, 6160.000
1489.678, 6141.000
1490.857, 6172.000
1492.037, 6163.089
1493.216, 6162.000
1494.395, 6150.000
1495.574, 6150.808
1496.752, 6146.000
1497.931, 6145.000
1499.109, 6146.000
1500.287, 6093.000
1501.465, 6134.000
1502.643, 6069.000
1503.820, 6199.000
1504.998, 6122.000
1506.175, 6122.000
1507.352, 6078.000
1508.529, 6088.465
1509.706, 6101.910
1510.882, 6137.000
1512.059, 6152.000
1513.235, 6189.000
1514.411, 6210.000
1515.587, 6154.000
1516.762, 6238.000
1517.938, 6108.000
1519.113, 6133.000
1520.288, 6246.000
##END=
