Repository: 1r0nw1ll/Quantum_Arithmetic

Overleaf Package: QA Raman Spectroscopy (Quantum Arithmetic)
===========================================================

Contents
--------
- manuscript.tex            (main paper)
- manuscript.pdf            (compiled PDF)
- SI.tex                    (supplementary information)
- SI.pdf                    (compiled SI)
- references.bib            (bibliography)
- figures/                  (TikZ source + compiled outputs)
- artifacts/                (benchmark images, histograms, CSVs)

Compile (manual)
----------------
If latexmk is not available, use the standard pdflatex/bibtex sequence:

1) Main manuscript
   pdflatex -interaction=nonstopmode manuscript.tex
   bibtex manuscript

File: qa_data/raman/quartz/Quartz__R040031-3__Raman__514__45-000__ccw__Raman_Data_RAW__5a4b82ecc1eada59de009ed9ee55.txt
##NAMES=Quartz
##RRUFFID=R040031
##IDEAL CHEMISTRY=SiO_2_
##LOCALITY=Spruce Claim, King County, Washington, USA
##OWNER=RRUFF
##SOURCE=Bob Downs
##DESCRIPTION=Colorless hexagonal prism
##STATUS=The identification of this mineral has been confirmed by X-ray diffraction and chemical analysis
##URL=https://www.rruff.net/odr/rruff_sample/R040031
##MEASURED CHEMISTRY=Si_1.00_O_2_
##PIN_ID=L00425
##ORIENTATION=Laser parallel to b [0 1 0]. Fiducial mark perpendicular to laser is parallel to -c [0 0 -1]
##DIFFRACTION SAMPLE DESCRIPTION=Powder
##CELL PARAMETERS=a: 4.9134 b: 4.9134 c: 5.4042 alpha: 90 beta: 90 gamma: 120 volume: 112.991 crystal system: hexagonal
##FILETYPE=Raman RAW
##RAMAN WAVELENGTH=514

94.86300, 4105.000
96.09600, 4231.000
97.32800, 4321.000
98.56000, 4420.000
99.79200, 4383.000
101.0240, 4698.000
102.2560, 4947.000
103.4880, 5137.000
104.7190, 5534.000
105.9500, 5970.000
107.1810, 8419.000
108.4120, 12773.00
109.6430, 14854.00
110.8740, 12852.00
112.1050, 8887.000
113.3350, 7575.000
114.5650, 7038.000
115.7950, 7543.000
117.0250, 8940.000
118.2550, 11037.00
119.4850, 11972.00
120.7140, 12760.00
121.9430, 14091.00
123.1730, 13438.00
124.4020, 12911.00
125.6310, 13677.00
126.8590, 15690.00
128.0880, 18733.00
129.3160, 22235.00
130.5450, 24778.00
131.7730, 24122.00
133.0010, 21228.00
134.2290, 17353.00
135.4560, 14110.00
136.6840, 11504.00
137.9110, 9727.000
139.1380, 8700.000
140.3650, 8075.000
141.5920, 7584.000
142.8190, 7407.000
144.0460, 7305.000
145.2720, 7309.000
146.4990, 7218.000
147.7250, 7197.362
148.9510, 7189.000
150.1770, 7116.000
151.4020, 7151.000
152.6280, 7042.000
153.8530, 7026.000
155.0790, 6926.000
156.3040, 6722.000
157.5290, 6620.000
158.7530, 6643.000
159.9780, 6626.000
161.2030, 6560.000
162.4270, 6717.000
163.6510, 6723.000
164.8750, 6769.000
166.0990, 6845.000
167.3230, 7013.000
168.5470, 7074.000
169.7700, 6940.000
170.9930, 7201.000
172.2160, 7177.000
173.4390, 7414.000
174.6620, 7644.000
175.8850, 7867.000
177.1080, 8180.000
178.3300, 8408.934
179.5520, 8553.000
180.7740, 8921.000
181.9960, 9262.000
183.2180, 9505.000
184.4400, 9993.000
185.6610, 10383.00
186.8820, 11075.00
188.1040, 11746.00
189.3250, 12352.00
190.5450, 13329.00
191.7660, 14158.00
192.9870, 15099.00
194.2070, 16439.00
195.4270, 17662.00
196.6480, 19289.00
197.8680, 20747.00
199.0870, 22371.00
200.3070, 24342.00
201.5270, 25812.00
202.7460, 27584.00
203.9650, 29228.00
205.1840, 30737.00
206.4030, 31702.00
207.6220, 32448.00
208.8400, 32523.00
210.0590, 32304.00
211.2770, 31554.00
212.4950, 30740.00
213.7130, 29483.00
214.9310, 27954.00
216.1490, 26257.00
217.3660, 24571.00
218.5840, 22710.00
219.8010, 21156.00
221.0180, 19635.00
222.2350, 18081.00
223.4520, 16942.00
224.6680, 15612.00
225.8850, 14810.00
227.1010, 13911.00
228.3170, 13049.00
229.5330, 12348.00
230.7490, 11710.00
231.9650, 11170.00
233.1810, 10529.00
234.3960, 10304.00
235.6110, 9879.000
236.8260, 9289.000
238.0410, 9186.000
239.2560, 8950.000
240.4710, 8612.000
241.6850, 8382.000
242.9000, 8148.000
244.1140, 8008.000
245.3280, 7989.000
246.5420, 7773.000
247.7550, 7494.000
248.9690, 7534.000
250.1820, 7420.000
251.3960, 7284.000
252.6090, 7386.000
253.8220, 7370.000
255.0350, 7231.000
256.2470, 7376.000
257.4600, 7361.000
258.6720, 7497.000
259.8840, 7768.000
261.0960, 8115.000
262.3080, 8306.000
263.5200, 9037.000
264.7320, 9791.000
265.9430, 10626.00
267.1540, 10781.00
268.3650, 10232.00
269.5760, 9433.000
270.7870, 8420.000
271.9980, 7810.781
273.2080, 7141.354
274.4190, 6436.000
275.6290, 6210.000
276.8390, 5825.000
278.0490, 5725.000
279.2590, 5656.000
280.4680, 5568.000
281.6780, 5447.000
282.8870, 5453.000
284.0960, 5300.000
285.3050, 5489.000
286.5140, 5280.000
287.7230, 5326.000
288.9310, 5198.000
290.1400, 5194.000
291.3480, 5271.000
292.5560, 5184.000
293.7640, 5161.000
294.9720, 5057.000
296.1790, 5070.000
297.3870, 5046.000
298.5940, 5085.000
299.8010, 5133.000
301.0080, 5026.000
302.2150, 5067.000
303.4220, 5025.000
304.6290, 4946.000
305.8350, 4893.000
307.0410, 4916.173
308.2470, 4918.042
309.4530, 4987.000
310.6590, 4996.000
311.8650, 5038.000
313.0700, 5048.000
314.2750, 5033.000
315.4810, 4957.000
316.6860, 4987.000
317.8900, 4988.000
319.0950, 4944.000
320.3000, 5042.000
321.5040, 5008.000
322.7080, 4981.000
323.9120, 5014.000
325.1160, 4903.000
326.3200, 5040.000
327.5240, 4941.000
328.7270, 4956.000
329.9310, 4952.000
331.1340, 4905.000
332.3370, 4943.000
333.5400, 5024.000
334.7420, 5035.000
335.9450, 4999.000
337.1470, 5063.000
338.3500, 5051.000
339.5520, 5120.000
340.7540, 5077.000
341.9550, 5203.000
343.1570, 5256.000
344.3590, 5353.000
345.5600, 5420.000
346.7610, 5602.000
347.9620, 5850.000
349.1630, 6023.000
350.3640, 6639.000
351.5640, 7245.000
352.7650, 7999.000
353.9650, 9303.000
355.1650, 10892.00
356.3650, 12215.00
357.5650, 12411.00
358.7640, 11202.00
359.9640, 9654.000
361.1630, 8298.000
362.3620, 7172.000
363.5610, 6462.000
364.7600, 5977.000
365.9590, 5711.000
367.1580, 5528.000
368.3560, 5336.000
369.5540, 5286.000
370.7520, 5238.000
371.9500, 5289.000
373.1480, 5283.000
374.3460, 5164.000
375.5430, 5101.000
376.7410, 5091.000
377.9380, 5071.000
379.1350, 5122.000
380.3320, 5132.000
381.5280, 5155.000
382.7250, 5073.000
383.9210, 5192.000
385.1180, 5072.000
386.3140, 5174.000
387.5100, 5263.000
388.7050, 5326.000
389.9010, 5375.838
391.0960, 5450.000
392.2920, 5449.000
393.4870, 5518.000
394.6820, 5582.000
395.8770, 5733.000
397.0720, 5736.000
398.2660, 5930.000
399.4610, 6152.000
400.6550, 6556.000
401.8490, 7150.000
403.0430, 7780.000
404.2370, 8358.000
405.4300, 8252.000
406.6240, 7565.000
407.8170, 6916.000
409.0100, 6364.000
410.2030, 6038.000
411.3960, 5761.000
412.5890, 5699.000
413.7810, 5534.000
414.9740, 5623.000
416.1660, 5435.000
417.3580, 5588.000
418.5500, 5423.000
419.7420, 5532.000
420.9330, 5637.000
422.1250, 5660.000
423.3160, 5705.000
424.5070, 5726.000
425.6980, 5778.763
426.8890, 5859.000
428.0800, 5886.000
429.2700, 5930.000
430.4610, 5989.000
431.6510, 6017.000
432.8410, 6083.000
434.0310, 6167.000
435.2210, 6331.000
436.4100, 6559.000
437.6000, 6685.000
438.7890, 6783.000
439.9780, 6865.000
441.1670, 7191.000
442.3560, 7410.000
443.5450, 7833.000
444.7330, 8184.000
445.9210, 8672.000
447.1100, 9320.000
448.2980, 9959.000
449.4860, 10797.00
450.6730, 11861.00
451.8610, 13430.00
453.0480, 15496.00
454.2360, 18063.00
455.4230, 21611.00
456.6100, 26183.00
457.7970, 32126.00
458.9830, 39515.00
460.1700, 49349.00
461.3560, 61730.00
462.5420, 76752.00
463.7280, 93765.00
464.9140, 108205.0
466.1000, 115765.0
467.2850, 112929.0
468.4710, 101755.0
469.6560, 85443.00
470.8410, 69330.00
472.0260, 55367.00
473.2110, 44429.00
474.3960, 36030.00
475.5800, 29705.00
476.7640, 25398.00
477.9490, 21982.00
479.1330, 19183.00
480.3160, 17481.00
481.5000, 15815.00
482.6840, 14763.00
483.8670, 13616.00
485.0500, 12770.00
486.2330, 12137.00
487.4160, 11491.00
488.5990, 11139.00
489.7820, 10595.00
490.9640, 10402.00
492.1470, 9998.000
493.3290, 9542.000
494.5110, 9520.000
495.6930, 9214.000
496.8740, 8982.000
498.0560, 8810.000
499.2370, 8852.000
500.4180, 8595.000
501.5990, 8573.000
502.7800, 8773.000
503.9610, 8618.000
505.1420, 8767.000
506.3220, 8827.000
507.5020, 9046.000
508.6820, 9165.000
509.8620, 9192.000
511.0420, 8922.000
512.2220, 8539.000
513.4010, 8114.000
514.5810, 7816.000
515.7600, 7562.000
516.9390, 7372.000
518.1180, 7365.000
519.2970, 7177.000
520.4750, 6990.000
521.6540, 7095.000
522.8320, 6999.000
524.0100, 6912.000
525.1880, 6898.000
526.3660, 6785.000
527.5430, 6857.000
528.7210, 6691.000
529.8980, 6700.000
531.0750, 6649.000
532.2520, 6758.000
533.4290, 6712.000
534.6060, 6790.000
535.7820, 6685.000
536.9590, 6767.000
538.1350, 6608.000
539.3110, 6574.000
540.4870, 6584.000
541.6630, 6531.000
542.8380, 6450.000
544.0140, 6535.000
545.1890, 6399.000
546.3640, 6555.000
547.5390, 6428.000
548.7140, 6488.000
549.8890, 6491.000
551.0630, 6446.000
552.2380, 6343.000
553.4120, 6294.000
554.5860, 6367.000
555.7600, 6316.000
556.9330, 6341.000
558.1070, 6363.000
559.2800, 6329.000
560.4540, 6271.000
561.6270, 6316.000
562.8000, 6221.000
563.9730, 6233.646
565.1450, 6229.000
566.3180, 6230.000
567.4900, 6238.000
568.6620, 6268.000
569.8340, 6317.000
571.0060, 6323.204
572.1780, 6286.000
573.3490, 6353.000
574.5210, 6258.000
575.6920, 6252.000
576.8630, 6321.000
578.0340, 6242.000
579.2050, 6257.000
580.3750, 6221.000
581.5460, 6236.000
582.7160, 6333.000
583.8860, 6199.000
585.0560, 6287.000
586.2260, 6329.000
587.3960, 6180.000
588.5650, 6337.000
589.7340, 6367.000
590.9040, 6335.000
592.0730, 6338.000
593.2410, 6349.000
594.4100, 6315.000
595.5790, 6309.000
596.7470, 6300.341
597.9150, 6291.459
599.0840, 6280.000
600.2510, 6288.000
601.4190, 6279.000
602.5870, 6273.000
603.7540, 6285.000
604.9220, 6281.000
606.0890, 6282.000
607.2560, 6212.000
608.4230, 6287.000
609.5890, 6284.000
610.7560, 6254.000
611.9220, 6413.000
613.0880, 6159.000
614.2540, 6262.000
615.4200, 6235.000
616.5860, 6331.000
617.7520, 6374.000
618.9170, 6389.000
620.0820, 6259.000
621.2480, 6204.000
622.4120, 6211.000
623.5770, 6306.000
624.7420, 6307.000
625.9060, 6263.000
627.0710, 6317.000
628.2350, 6358.000
629.3990, 6305.000
630.5630, 6367.000
631.7260, 6386.000
632.8900, 6339.000
634.0530, 6272.000
635.2170, 6268.000
636.3800, 6210.000
637.5430, 6234.000
638.7050, 6357.000
639.8680, 6242.000
641.0300, 6369.000
642.1930, 6417.000
643.3550, 6304.000
644.5170, 6384.000
645.6790, 6388.000
646.8400, 6376.000
648.0020, 6322.000
649.1630, 6316.000
650.3240, 6345.000
651.4850, 6395.000
652.6460, 6439.000
653.8070, 6328.000
654.9670, 6320.000
656.1280, 6361.000
657.2880, 6396.000
658.4480, 6391.000
659.6080, 6321.000
660.7680, 6282.000
661.9270, 6264.000
663.0870, 6234.485
664.2460, 6288.000
665.4050, 6227.000
666.5640, 6253.000
667.7230, 6280.000
668.8820, 6237.000
670.0400, 6274.663
671.1990, 6300.000
672.3570, 6295.000
673.5150, 6326.000
674.6730, 6323.611
675.8310, 6300.000
676.9880, 6398.000
678.1450, 6444.000
679.3030, 6502.000
680.4600, 6507.000
681.6170, 6439.000
682.7740, 6408.000
683.9300, 6473.000
685.0870, 6519.000
686.2430, 6496.000
687.3990, 6667.000
688.5550, 6628.000
689.7110, 6638.000
690.8670, 6776.000
692.0220, 6878.000
693.1770, 6861.000
694.3330, 6973.000
695.4880, 7196.000
696.6430, 7230.000
697.7970, 7456.000
698.9520, 7535.000
700.1060, 7471.000
701.2600, 7369.000
702.4150, 7148.000
703.5690, 7051.000
704.7220, 6968.000
705.8760, 6745.000
707.0290, 6818.000
708.1830, 6729.000
709.3360, 6699.000
710.4890, 6694.000
711.6420, 6661.000
712.7940, 6732.000
713.9470, 6591.000
715.0990, 6561.000
716.2510, 6671.000
717.4030, 6460.000
718.5550, 6520.000
719.7070, 6639.000
720.8590, 6655.000
722.0100, 6610.000
723.1610, 6584.000
724.3120, 6562.000
725.4630, 6649.000
726.6140, 6718.000
727.7650, 6704.962
728.9150, 6711.000
730.0650, 6709.000
731.2160, 6696.430
732.3660, 6693.815
733.5150, 6683.000
734.6650, 6682.161
735.8150, 6697.000
736.9640, 6708.000
738.1130, 6766.000
739.2620, 6703.000
740.4110, 6639.000
741.5600, 6679.000
742.7080, 6696.000
743.8570, 6706.000
745.0050, 6688.000
746.1530, 6777.000
747.3010, 6713.000
748.4490, 6822.000
749.5960, 6765.000
750.7440, 6767.000
751.8910, 6805.000
753.0380, 6900.000
754.1850, 6816.000
755.3320, 6744.000
756.4790, 6789.000
757.6250, 6708.000
758.7720, 6767.000
759.9180, 6840.000
761.0640, 6803.000
762.2100, 6766.000
763.3550, 6876.000
764.5010, 6867.000
765.6460, 6901.000
766.7920, 6990.000
767.9370, 6961.000
769.0820, 6827.000
770.2260, 6950.000
771.3710, 6850.000
772.5150, 6817.000
773.6600, 6929.000
774.8040, 6919.000
775.9480, 7057.000
777.0910, 7006.000
778.2350, 6993.000
779.3790, 6986.000
780.5220, 6930.000
781.6650, 6952.000
782.8080, 7004.000
783.9510, 7099.000
785.0940, 7110.000
786.2360, 7156.000
787.3790, 7127.000
788.5210, 7192.000
789.6630, 7166.000
790.8050, 7163.000
791.9470, 7210.000
793.0880, 7259.305
794.2300, 7373.000
795.3710, 7398.000
796.5120, 7495.000
797.6530, 7511.000
798.7940, 7641.000
799.9340, 7814.000
801.0750, 7843.000
802.2150, 8086.000
803.3550, 8257.000
804.4950, 8554.000
805.6350, 8916.000
806.7750, 9400.000
807.9140, 9974.000
809.0540, 10561.00
810.1930, 10629.00
811.3320, 10361.00
812.4710, 10104.00
813.6100, 9432.000
814.7480, 9035.000
815.8870, 8554.000
817.0250, 8410.000
818.1630, 8092.000
819.3010, 8057.000
820.4390, 7745.000
821.5760, 7784.000
822.7140, 7692.000
823.8510, 7666.000
824.9880, 7574.000
826.1250, 7650.000
827.2620, 7589.000
828.3990, 7579.000
829.5350, 7509.000
830.6710, 7506.000
831.8080, 7586.000
832.9440, 7512.000
834.0800, 7541.000
835.2150, 7468.000
836.3510, 7506.000
837.4860, 7534.000
838.6210, 7564.000
839.7560, 7576.132
840.8910, 7587.915
842.0260, 7606.000
843.1610, 7618.000
844.2950, 7665.000
845.4290, 7733.000
846.5640, 7556.000
847.6980, 7777.000
848.8310, 7681.000
849.9650, 7661.000
851.0980, 7789.000
852.2320, 7781.000
853.3650, 7806.000
854.4980, 7829.000
855.6310, 7860.029
856.7630, 7847.000
857.8960, 7933.000
859.0280, 7932.000
860.1610, 7941.000
861.2930, 8008.000
862.4240, 7980.000
863.5560, 8041.000
864.6880, 8000.550
865.8190, 7861.000
866.9500, 7910.000
868.0820, 7782.000
869.2120, 7710.000
870.3430, 7636.000
871.4740, 7632.000
872.6040, 7595.621
873.7350, 7591.618
874.8650, 7593.000
875.9950, 7665.000
877.1250, 7692.000
878.2540, 7723.282
879.3840, 7772.364
880.5130, 7792.000
881.6420, 7812.000
882.7710, 7851.000
883.9000, 7854.763
885.0290, 7887.100
886.1570, 7876.000
887.2860, 7907.000
888.4140, 7927.000
889.5420, 7873.000
890.6700, 7918.605
891.7980, 7866.000
892.9250, 7967.000
894.0530, 7954.000
895.1800, 8003.000
896.3070, 7919.000
897.4340, 8026.000
898.5610, 8003.000
899.6870, 7839.000
900.8140, 8072.000
901.9400, 7940.000
903.0660, 7854.000
904.1920, 8013.000
905.3180, 7960.000
906.4440, 7798.000
907.5690, 7980.000
908.6950, 7794.000
909.8200, 7848.000
910.9450, 8084.000
912.0700, 8017.000
913.1940, 7872.000
914.3190, 7874.000
915.4430, 7915.000
916.5680, 7934.000
917.6920, 7848.000
918.8150, 7896.000
919.9390, 7897.000
921.0630, 8054.000
922.1860, 7968.000
923.3100, 7991.000
924.4330, 7977.000
925.5560, 7985.000
926.6780, 7862.000
927.8010, 7880.000
928.9230, 8008.000
930.0460, 7892.000
931.1680, 7922.000
932.2900, 8007.000
933.4120, 7882.000
934.5330, 7906.000
935.6550, 7883.000
936.7760, 8054.000
937.8970, 7974.000
939.0180, 7940.000
940.1390, 7754.000
941.2600, 7949.000
942.3810, 7951.000
943.5010, 7944.000
944.6210, 7916.000
945.7410, 7877.000
946.8610, 7889.871
947.9810, 7927.000
949.1010, 7898.000
950.2200, 7898.000
951.3390, 7889.000
952.4580, 7943.000
953.5770, 7852.000
954.6960, 8000.000
955.8150, 7959.000
956.9330, 7931.000
958.0520, 7816.000
959.1700, 8048.000
960.2880, 7872.000
961.4050, 7895.000
962.5230, 8022.000
963.6410, 7936.000
964.7580, 7786.000
965.8750, 7958.000
966.9920, 7881.000
968.1090, 7959.000
969.2260, 7956.000
970.3420, 7998.000
971.4590, 8040.000
972.5750, 7950.000
973.6910, 7926.000
974.8070, 7940.000
975.9230, 7830.000
977.0380, 7846.000
978.1540, 7886.000
979.2690, 7841.000
980.3840, 7981.000
981.4990, 7961.000
982.6140, 7946.000
983.7280, 7929.000
984.8430, 7963.000
985.9570, 7947.000
987.0710, 8167.000
988.1850, 7984.000
989.2990, 8124.000
990.4130, 8155.000
991.5260, 8014.000
992.6400, 8070.000
993.7530, 8034.000
994.8660, 8071.000
995.9790, 8043.000
997.0910, 8063.000
998.2040, 8148.000
999.3160, 8191.000
1000.429, 8176.000
1001.541, 8373.000
1002.652, 8586.000
1003.764, 8637.000
1004.876, 8620.000
1005.987, 8436.000
1007.098, 8338.000
1008.210, 8215.000
1009.320, 8066.000
1010.431, 8134.000
1011.542, 8050.000
1012.652, 8244.000
1013.763, 8108.000
1014.873, 8113.000
1015.983, 8131.000
1017.093, 8099.000
1018.202, 8165.000
1019.312, 8237.000
1020.421, 8264.000
1021.530, 8347.000
1022.639, 8299.000
1023.748, 8414.000
1024.857, 8416.000
1025.965, 8442.000
1027.074, 8318.000
1028.182, 8398.000
1029.290, 8415.000
1030.398, 8474.000
1031.505, 8465.000
1032.613, 8391.000
1033.720, 8356.000
1034.828, 8311.000
1035.935, 8385.000
1037.042, 8554.000
1038.148, 8359.000
1039.255, 8208.000
1040.361, 8447.000
1041.468, 8353.000
1042.574, 8408.000
1043.680, 8390.000
1044.786, 8491.000
1045.891, 8478.000
1046.997, 8486.000
1048.102, 8304.000
1049.207, 8468.000
1050.312, 8398.000
1051.417, 8372.000
1052.522, 8459.000
1053.626, 8480.000
1054.730, 8456.000
1055.835, 8597.000
1056.939, 8374.000
1058.043, 8536.000
1059.146, 8534.000
1060.250, 8575.000
1061.353, 8639.000
1062.456, 8667.000
1063.559, 8518.000
1064.662, 8555.000
1065.765, 8558.000
1066.868, 8698.000
1067.970, 8728.000
1069.072, 8668.000
1070.174, 8846.000
1071.276, 8850.000
1072.378, 8787.000
1073.480, 8938.000
1074.581, 9075.000
1075.682, 9181.000
1076.784, 9272.000
1077.885, 9649.000
1078.985, 9797.000
1080.086, 10257.00
1081.187, 10529.00
1082.287, 10923.00
1083.387, 11323.00
1084.487, 10989.00
1085.587, 10908.00
1086.687, 10452.00
1087.786, 9902.000
1088.885, 9848.000
1089.985, 9467.000
1091.084, 9288.000
1092.182, 9210.000
1093.281, 9041.000
1094.380, 8980.000
1095.478, 8907.000
1096.576, 8969.000
1097.674, 8951.000
1098.772, 8949.000
1099.870, 8890.000
1100.968, 8906.000
1102.065, 8835.000
1103.162, 8968.000
1104.259, 8864.000
1105.356, 8872.000
1106.453, 8934.000
1107.550, 8875.000
1108.646, 8970.000
1109.743, 9009.000
1110.839, 8928.000
1111.935, 8969.000
1113.030, 8942.000
1114.126, 8980.000
1115.222, 8870.000
1116.317, 8858.000
1117.412, 8923.000
1118.507, 9011.000
1119.602, 8978.000
1120.697, 9007.000
1121.791, 8904.000
1122.885, 9009.000
1123.980, 8854.000
1125.074, 9074.000
1126.168, 8928.000
1127.261, 8862.000
1128.355, 8941.000
1129.448, 9030.000
1130.541, 9057.000
1131.635, 9096.092
1132.727, 9102.455
1133.820, 9117.000
1134.913, 9073.000
1136.005, 9067.000
1137.097, 9043.000
1138.190, 9112.000
1139.281, 9281.000
1140.373, 9123.000
1141.465, 9068.000
1142.556, 9256.000
1143.648, 9220.000
1144.739, 9211.000
1145.830, 9289.000
1146.921, 9322.000
1148.011, 9321.000
1149.102, 9561.000
1150.192, 9534.000
1151.282, 9657.000
1152.372, 9911.000
1153.462, 9989.000
1154.552, 10392.00
1155.641, 10406.00
1156.731, 10960.00
1157.820, 11444.00
1158.909, 11497.00
1159.998, 11518.00
1161.086, 11475.00
1162.175, 11120.00
1163.263, 10697.00
1164.351, 10515.00
1165.440, 10138.00
1166.527, 9863.000
1167.615, 9881.000
1168.703, 9786.000
1169.790, 9698.000
1170.877, 9537.000
1171.965, 9574.000
1173.051, 9654.000
1174.138, 9510.000
1175.225, 9395.000
1176.311, 9486.000
1177.398, 9432.000
1178.484, 9480.000
1179.570, 9513.000
1180.655, 9593.000
1181.741, 9525.000
1182.827, 9576.070
1183.912, 9429.000
1184.997, 9557.000
1186.082, 9482.000
1187.167, 9389.000
1188.251, 9409.000
1189.336, 9388.530
1190.420, 9513.000
1191.505, 9445.000
1192.589, 9492.000
1193.672, 9538.000
1194.756, 9459.000
1195.840, 9506.000
1196.923, 9458.000
1198.006, 9449.364
1199.089, 9550.000
1200.172, 9475.000
1201.255, 9543.000
1202.337, 9655.000
1203.420, 9766.000
1204.502, 9719.000
1205.584, 9678.000
1206.666, 9758.000
1207.748, 9722.000
1208.829, 9751.000
1209.911, 9708.000
1210.992, 9689.000
1212.073, 9615.000
1213.154, 9793.000
1214.235, 9752.000
1215.316, 9933.000
1216.396, 9857.000
1217.476, 9852.000
1218.556, 10066.00
1219.636, 10044.00
1220.716, 10006.00
1221.796, 10149.00
1222.875, 10226.00
1223.955, 10297.00
1225.034, 10322.00
1226.113, 10534.00
1227.192, 10595.00
1228.270, 10821.00
1229.349, 10781.00
1230.427, 10811.00
1231.505, 11095.00
1232.583, 11089.00
1233.661, 10969.00
1234.739, 10929.00
1235.817, 10867.87
1236.894, 10922.00
1237.971, 10702.00
1239.048, 10620.00
1240.125, 10446.00
1241.202, 10446.00
1242.278, 10394.00
1243.355, 10283.00
1244.431, 10320.00
1245.507, 10188.00
1246.583, 10255.00
1247.659, 10290.00
1248.734, 10257.00
1249.810, 10357.00
1250.885, 10246.00
1251.960, 10205.00
1253.035, 10169.00
1254.110, 10296.00
1255.185, 10063.00
1256.259, 10179.00
1257.333, 10204.00
1258.408, 10146.00
1259.482, 9930.000
1260.555, 10218.00
1261.629, 10070.00
1262.702, 10197.00
1263.776, 10239.00
1264.849, 10224.00
1265.922, 10251.00
1266.995, 10211.00
1268.068, 10227.20
1269.140, 10258.90
1270.212, 10250.00
1271.285, 10326.00
1272.357, 10375.00
1273.428, 10385.00
1274.500, 10184.00
1275.572, 10433.00
1276.643, 10231.00
1277.714, 10362.00
1278.785, 10310.00
1279.856, 10292.00
1280.927, 10294.00
1281.998, 10215.00
1283.068, 10346.00
1284.138, 10238.00
1285.208, 10077.00
1286.278, 10171.00
1287.348, 10244.00
1288.418, 10271.00
1289.487, 10229.00
1290.556, 10284.00
1291.625, 10248.00
1292.694, 10386.00
1293.763, 10427.00
1294.832, 10454.00
1295.900, 10462.00
1296.969, 10506.88
1298.037, 10286.00
1299.105, 10513.00
1300.172, 10450.00
1301.240, 10306.00
1302.308, 10379.00
1303.375, 10361.00
1304.442, 10454.00
1305.509, 10372.00
1306.576, 10469.00
1307.643, 10510.00
1308.709, 10462.00
1309.775, 10454.00
1310.842, 10543.00
1311.908, 10493.00
1312.974, 10343.00
1314.039, 10622.00
1315.105, 10397.00
1316.170, 10559.00
1317.235, 10509.00
1318.300, 10427.00
1319.365, 10534.00
1320.430, 10543.00
1321.495, 10513.00
1322.559, 10497.00
1323.623, 10618.00
1324.687, 10540.00
1325.751, 10611.00
1326.815, 10577.00
1327.879, 10583.00
1328.942, 10544.00
1330.005, 10656.00
1331.068, 10651.00
1332.131, 10415.00
1333.194, 10416.00
1334.257, 10501.00
1335.319, 10553.00
1336.381, 10548.00
1337.444, 10569.00
1338.505, 10616.00
1339.567, 10377.00
1340.629, 10482.00
1341.690, 10409.00
1342.752, 10544.00
1343.813, 10474.00
1344.874, 10432.00
1345.935, 10552.00
1346.995, 10490.00
1348.056, 10580.00
1349.116, 10576.00
1350.176, 10582.00
1351.236, 10608.00
1352.296, 10553.00
1353.356, 10645.00
1354.415, 10467.00
1355.475, 10562.00
1356.534, 10622.00
1357.593, 10595.00
1358.652, 10492.00
1359.711, 10629.00
1360.769, 10608.00
1361.827, 10566.00
1362.886, 10654.00
1363.944, 10571.00
1365.002, 10609.00
1366.059, 10654.00
1367.117, 10668.00
1368.174, 10684.00
1369.232, 10612.00
1370.289, 10626.00
1371.346, 10727.00
1372.402, 10713.00
1373.459, 10780.00
1374.515, 10737.00
1375.572, 10720.00
1376.628, 10702.00
1377.684, 10841.00
1378.740, 10899.00
1379.795, 10992.00
1380.851, 10725.00
1381.906, 10851.00
1382.961, 10820.00
1384.016, 10842.00
1385.071, 10834.00
1386.125, 10768.00
1387.180, 10828.00
1388.234, 10793.00
1389.288, 10888.00
1390.342, 10830.00
1391.396, 10924.00
1392.450, 10925.00
1393.503, 10901.00
1394.557, 10889.00
1395.610, 11012.00
1396.663, 10942.00
1397.716, 10869.00
1398.768, 10788.00
1399.821, 11017.00
1400.873, 10940.00
1401.925, 10949.00
1402.978, 10907.00
1404.029, 10869.00
1405.081, 10880.04
1406.133, 10898.00
1407.184, 10905.00
1408.235, 10962.00
1409.286, 10936.74
1410.337, 11038.00
1411.388, 10910.00
1412.439, 10879.00
1413.489, 10869.00
1414.539, 10952.00
1415.589, 10976.00
1416.639, 11095.00
1417.689, 11032.00
1418.738, 10954.00
1419.788, 10934.00
1420.837, 10998.00
1421.886, 11245.00
1422.935, 11094.00
1423.984, 11096.00
1425.033, 10973.00
1426.081, 10964.00
1427.129, 11128.00
1428.177, 11185.00
1429.225, 11182.00
1430.273, 11227.00
1431.321, 11125.00
1432.368, 11084.00
1433.416, 11163.00
1434.463, 11360.00
1435.510, 11307.00
1436.557, 11422.00
1437.603, 11528.00
1438.650, 11497.00
1439.696, 11620.00
1440.742, 11719.00
1441.788, 11645.00
1442.834, 11682.00
1443.880, 11721.00
1444.925, 11849.00
1445.971, 11854.00
1447.016, 11863.00
1448.061, 11983.00
1449.106, 11934.00
1450.150, 12082.00
1451.195, 12061.00
1452.239, 11998.00
1453.284, 12125.00
1454.328, 12096.00
1455.371, 12039.00
1456.415, 12146.00
1457.459, 12130.00
1458.502, 12005.00
1459.545, 12002.00
1460.588, 12096.00
1461.631, 11963.00
1462.674, 11931.00
1463.717, 11826.00
1464.759, 11660.00
1465.801, 11854.00
1466.843, 11698.00
1467.885, 11780.00
1468.927, 11572.00
1469.969, 11631.00
1471.010, 11717.00
1472.051, 11665.00
1473.093, 11570.00
1474.134, 11629.00
1475.174, 11512.00
1476.215, 11651.00
1477.255, 11718.00
1478.296, 11625.00
1479.336, 11753.00
1480.376, 11571.00
1481.416, 11537.00
1482.455, 11662.00
1483.495, 11561.00
1484.534, 11578.00
1485.573, 11635.00
1486.612, 11511.00
1487.651, 11735.00
1488.690, 11436.00
1489.728, 11534.00
1490.766, 11480.00
1491.805, 11564.00
1492.843, 11445.00
1493.881, 11507.00
1494.918, 11440.00
1495.956, 11472.00
1496.993, 11535.00
1498.030, 11482.00
1499.067, 11520.00
1500.104, 11484.00
1501.141, 11508.00
1502.177, 11459.00
1503.214, 11457.00
1504.250, 11620.00
1505.286, 11550.00
1506.322, 11562.00
1507.358, 11496.00
1508.393, 11527.00
1509.429, 11509.00
1510.464, 11546.00
1511.499, 11537.00
1512.534, 11552.64
1513.569, 11583.31
1514.603, 11587.00
1515.638, 11628.00
1516.672, 11660.00
1517.706, 11652.00
1518.740, 11612.00
1519.774, 11651.00
1520.807, 11594.00
1521.841, 11604.00
1522.874, 11637.00
1523.907, 11732.00
1524.940, 11693.00
1525.973, 11831.00
1527.005, 11647.00
1528.038, 11738.00
1529.070, 11664.00
1530.102, 11722.00
1531.134, 11701.00
1532.166, 11826.00
1533.198, 11644.00
1534.229, 11852.00
1535.260, 11741.00
1536.292, 11725.00
1537.323, 11834.00
1538.353, 11732.00
1539.384, 11864.00
1540.415, 11878.00
1541.445, 11749.00
1542.475, 11915.00
1543.505, 11766.00
1544.535, 11840.00
1545.565, 11790.00
1546.594, 11845.00
1547.623, 11722.00
1548.653, 11871.00
1549.682, 11910.00
1550.711, 11743.00
1551.739, 11816.00
1552.768, 11912.00
1553.796, 11730.00
1554.824, 11635.00
1555.852, 11821.00
1556.880, 11897.00
1557.908, 11813.00
1558.936, 11815.00
1559.963, 11825.00
1560.990, 11709.00
1562.017, 11916.00
1563.044, 11843.00
1564.071, 11927.00
1565.097, 12043.00
1566.124, 11926.00
1567.150, 11863.00
1568.176, 11997.00
1569.202, 11887.00
1570.228, 11915.00
1571.253, 11914.00
1572.279, 11921.00
1573.304, 12031.00
1574.329, 12024.00
1575.354, 11826.00
1576.379, 12024.00
1577.404, 12076.00
1578.428, 11958.00
##END=

File: qa_data/raman/quartz/Quartz__R040031-3__Raman__514__90-000__ccw__Raman_Data_Processed__61feba3e61a44fbd6c54ae89f354.txt
##NAMES=Quartz
##RRUFFID=R040031
##IDEAL CHEMISTRY=SiO_2_
##LOCALITY=Spruce Claim, King County, Washington, USA
##OWNER=RRUFF
##SOURCE=Bob Downs
##DESCRIPTION=Colorless hexagonal prism
##STATUS=The identification of this mineral has been confirmed by X-ray diffraction and chemical analysis
##URL=https://www.rruff.net/odr/rruff_sample/R040031
##MEASURED CHEMISTRY=Si_1.00_O_2_
##PIN_ID=L00425
##ORIENTATION=Laser parallel to b [0 1 0]. Fiducial mark perpendicular to laser is parallel to -c [0 0 -1]
##DIFFRACTION SAMPLE DESCRIPTION=Powder
##CELL PARAMETERS=a: 4.9134 b: 4.9134 c: 5.4042 alpha: 90 beta: 90 gamma: 120 volume: 112.991 crystal system: hexagonal
##FILETYPE=Raman Processed
##RAMAN WAVELENGTH=514

94.86300, 0.0000000E+00
96.09600, 7.584961
97.32800, 268.0122
98.56000, 31.89697
99.79200, 69.45508
101.0240, 94.57129
102.2560, 8.395508
103.4880, 401.0518
104.7190, 425.9092
105.9500, 907.0264
107.1810, 2640.850
108.4120, 6332.133
109.6430, 8918.933
110.8740, 7619.502
112.1050, 3956.192
113.3350, 2437.414
114.5650, 1802.679
115.7950, 1933.554
117.0250, 2577.644
118.2550, 3910.613
119.4850, 6340.161
120.7140, 7546.304
121.9430, 8177.117
123.1730, 11108.57
124.4020, 9712.043
125.6310, 11032.47
126.8590, 13818.63
128.0880, 17945.33
129.3160, 23578.40
130.5450, 26635.72
131.7730, 26492.28
133.0010, 22598.00
134.2290, 17203.70
135.4560, 12187.30
136.6840, 8800.707
137.9110, 6349.835
139.1380, 4770.624
140.3650, 4027.018
141.5920, 3415.971
142.8190, 2799.439
144.0460, 2786.387
145.2720, 2722.814
146.4990, 2919.253
147.7250, 2898.953
148.9510, 2747.933
150.1770, 2823.089
151.4020, 2456.356
152.6280, 2453.386
153.8530, 2397.999
155.0790, 2082.973
156.3040, 2137.984
157.5290, 1915.924
158.7530, 1838.797
159.9780, 1753.605
161.2030, 1650.351
162.4270, 1858.035
163.6510, 2429.659
164.8750, 2835.415
166.0990, 2544.060
167.3230, 2547.643
168.5470, 2641.802
169.7700, 2744.797
170.9930, 2903.500
172.2160, 3014.903
173.4390, 3390.108
174.6620, 3680.157
175.8850, 3935.081
177.1080, 4573.905
178.3300, 5166.651
179.5520, 5591.335
180.7740, 6069.970
181.9960, 6659.567
183.2180, 7336.134
184.4400, 7887.680
185.6610, 8725.209
186.8820, 9739.726
188.1040, 10718.23
189.3250, 12128.73
190.5450, 13555.23
191.7660, 15161.72
192.9870, 16981.21
194.2070, 19144.70
195.4270, 21456.05
196.6480, 24040.74
197.8680, 27012.49
199.0870, 29514.57
200.3070, 32766.24
201.5270, 35932.35
202.7460, 38714.94
203.9650, 41843.97
205.1840, 45164.51
206.4030, 46471.62
207.6220, 47753.72
208.8400, 48231.41
210.0590, 47698.69
211.2770, 46495.52
212.4950, 44821.89
213.7130, 42909.77
214.9310, 40136.15
216.1490, 37239.18
217.3660, 34067.00
218.5840, 31020.70
219.8010, 28224.40
221.0180, 25484.09
222.2350, 22870.76
223.4520, 20526.42
224.6680, 18400.06
225.8850, 16775.66
227.1010, 15195.23
228.3170, 13810.78
229.5330, 12569.28
230.7490, 11339.75
231.9650, 10474.19
233.1810, 9491.105
234.3960, 8645.228
235.6110, 8112.596
236.8260, 7192.995
238.0410, 6952.967
239.2560, 6417.718
240.4710, 6142.458
241.6850, 5576.362
242.9000, 5333.882
244.1140, 4842.419
245.3280, 4606.861
246.5420, 4578.453
247.7550, 4117.533
248.9690, 4046.136
250.1820, 3813.253
251.3960, 3720.826
252.6090, 3472.804
253.8220, 3180.145
255.0350, 3087.810
256.2470, 2991.769
257.4600, 2805.990
258.6720, 2780.452
259.8840, 2711.130
261.0960, 2664.681
262.3080, 2683.055
263.5200, 2660.268
264.7320, 2768.628
265.9430, 2818.125
267.1540, 2797.743
268.3650, 2382.472
269.5760, 2048.303
270.7870, 1758.222
271.9980, 1496.222
273.2080, 1397.292
274.4190, 1050.426
275.6290, 893.6162
276.8390, 658.8564
278.0490, 656.1401
279.2590, 519.4619
280.4680, 484.8149
281.6780, 412.1973
282.8870, 312.6030
284.0960, 276.0293
285.3050, 279.4712
286.5140, 153.9272
287.7230, 178.3926
288.9310, 154.8667
290.1400, 82.34570
291.3480, 21.82617
292.5560, 60.30420
293.7640, 42.77295
294.9720, 44.77441
296.1790, 50.35156
297.3870, 124.9658
298.5940, 71.64160
299.8010, 166.3691
301.0080, 172.1748
302.2150, 63.06299
303.4220, 105.0054
304.6290, 96.01221
305.8350, 132.0830
307.0410, 114.2271
308.2470, 143.4414
309.4530, 138.7329
310.6590, 109.1035
311.8650, 126.5498
313.0700, 133.2661
314.2750, 31.70068
315.4810, 150.3848
316.6860, 113.1626
317.8900, 66.02393
319.0950, 144.9561
320.3000, 54.98047
321.5040, 72.07373
322.7080, 11.23975
323.9120, 67.46387
325.1160, 14.76025
326.3200, 103.1162
327.5240, 75.55518
328.7270, 48.92871
329.9310, 113.6338
331.1340, 171.7153
332.3370, 161.0205
333.5400, 14.28320
334.7420, 35.48926
335.9450, 65.64258
337.1470, 185.7490
338.3500, 138.8105
339.5520, 416.8276
340.7540, 486.7881
341.9550, 536.6465
343.1570, 664.3760
344.3590, 745.9766
345.5600, 995.4565
346.7610, 1409.799
347.9620, 1787.989
349.1630, 2317.042
350.3640, 3137.982
351.5640, 4144.772
352.7650, 5599.427
353.9650, 7910.978
355.1650, 10388.44
356.3650, 12903.79
357.5650, 13311.06
358.7640, 10657.25
359.9640, 7814.386
361.1630, 5201.473
362.3620, 3326.526
363.5610, 2007.546
364.7600, 1166.533
365.9590, 668.4844
367.1580, 404.4033
368.3560, 306.2876
369.5540, 109.1387
370.7520, 12.94727
371.9500, 74.30273
373.1480, 130.3140
374.3460, 105.0645
375.5430, 159.5850
376.7410, 142.2109
377.9380, 156.9458
379.1350, 127.8628
380.3320, 72.00195
381.5280, 104.3594
382.7250, 147.9170
383.9210, 32.65332
385.1180, 148.5278
386.3140, 132.4834
387.5100, 101.4785
388.7050, 154.4565
389.9010, 250.4546
391.0960, 397.4419
392.2920, 477.4648
393.4870, 786.4902
394.6820, 941.4990
395.8770, 1327.508
397.0720, 1333.495
398.2660, 1820.455
399.4610, 2361.396
400.6550, 3154.314
401.8490, 4561.213
403.0430, 6079.078
404.2370, 7343.914
405.4300, 7320.713
406.6240, 6024.474
407.8170, 4352.196
409.0100, 2992.879
410.2030, 2090.522
411.3960, 1408.124
412.5890, 1062.685
413.7810, 821.2026
414.9740, 819.6787
416.1660, 715.1118
417.3580, 899.5010
418.5500, 766.8462
419.7420, 758.1470
420.9330, 846.4038
422.1250, 863.6157
423.3160, 880.7817
424.5070, 930.9038
425.6980, 1007.980
426.8890, 1168.010
428.0800, 1237.994
429.2700, 1321.933
430.4610, 1340.824
431.6510, 1542.670
432.8410, 1600.470
434.0310, 1727.223
435.2210, 1942.930
436.4100, 2100.590
437.6000, 2356.206
438.7890, 2615.499
439.9780, 2836.454
441.1670, 3388.713
442.3560, 3761.094
443.5450, 4227.304
444.7330, 4992.929
445.9210, 5825.180
447.1100, 6760.582
448.2980, 8055.333
449.4860, 9729.607
450.6730, 11451.79
451.8610, 14238.94
453.0480, 17540.17
454.2360, 22033.07
455.4230, 28363.67
456.6100, 36413.66
457.7970, 46549.81
458.9830, 59640.34
460.1700, 76883.99
461.3560, 99653.43
462.5420, 126191.7
463.7280, 156216.5
464.9140, 184134.0
466.1000, 198774.1
467.2850, 197653.6
468.4710, 178619.1
469.6560, 150362.0
470.8410, 119987.4
472.0260, 94136.42
473.2110, 73449.11
474.3960, 57019.54
475.5800, 45354.95
476.7640, 36744.18
477.9490, 30545.26
479.1330, 25684.00
480.3160, 22227.33
481.5000, 19221.54
482.6840, 17175.85
483.8670, 15047.12
485.0500, 13561.37
486.2330, 12301.60
487.4160, 11359.81
488.5990, 10361.98
489.7820, 9430.130
490.9640, 8851.252
492.1470, 8108.346
493.3290, 7568.683
494.5110, 7153.456
495.6930, 6695.475
496.8740, 6294.469
498.0560, 6040.440
499.2370, 5748.388
500.4180, 5797.310
501.5990, 5434.210
502.7800, 5514.089
503.9610, 5330.943
505.1420, 5102.777
506.3220, 5031.586
507.5020, 4774.375
508.6820, 4658.141
509.8620, 4381.885
511.0420, 4105.605
512.2220, 3713.863
513.4010, 3533.276
514.5810, 3390.130
515.7600, 3057.378
516.9390, 2877.124
518.1180, 2594.359
519.2970, 2645.604
520.4750, 2534.846
521.6540, 2369.837
522.8320, 2336.055
524.0100, 2156.339
525.1880, 2089.392
526.3660, 2012.077
527.5430, 1983.756
528.7210, 1919.751
529.8980, 1775.299
531.0750, 1818.535
532.2520, 1725.588
533.4290, 1643.653
534.6060, 1694.021
535.7820, 1578.438
536.9590, 1373.068
538.1350, 1417.377
539.3110, 1467.954
540.4870, 1325.658
541.6630, 1458.997
542.8380, 1416.007
544.0140, 1215.307
545.1890, 1192.865
546.3640, 1260.172
547.5390, 1338.433
548.7140, 1222.681
549.8890, 957.9155
551.0630, 972.1392
552.2380, 983.3496
553.4120, 884.5488
554.5860, 857.7354
555.7600, 831.9111
556.9330, 759.0747
558.1070, 777.2271
559.2800, 634.3682
560.4540, 554.4990
561.6270, 653.6187
562.8000, 688.7285
563.9730, 426.8262
565.1450, 449.9146
566.3180, 531.9932
567.4900, 489.0620
568.6620, 488.1221
569.8340, 438.1724
571.0060, 466.2144
572.1780, 503.2476
573.3490, 381.2729
574.5210, 515.2900
575.6920, 445.2998
576.8630, 416.3027
578.0340, 575.6084
579.2050, 466.2217
580.3750, 400.3623
581.5460, 355.3662
582.7160, 393.4297
583.8860, 394.4854
585.0560, 453.5498
586.2260, 375.6528
587.3960, 470.7671
588.5650, 377.9170
589.7340, 426.3086
590.9040, 352.7495
592.0730, 510.7163
593.2410, 720.2168
594.4100, 557.6963
595.5790, 436.5454
596.7470, 336.9980
597.9150, 445.3887
599.0840, 334.7910
600.2510, 284.2358
601.4190, 358.8379
602.5870, 272.3516
603.7540, 261.8965
604.9220, 411.8291
606.0890, 290.5254
607.2560, 295.1289
608.4230, 368.2461
609.5890, 212.8877
610.7560, 149.5674
611.9220, 285.2783
613.0880, 180.2051
614.2540, 155.9727
615.4200, 232.7236
616.5860, 266.3916
617.7520, 295.0840
618.9170, 248.8242
620.0820, 350.9355
621.2480, 490.0918
622.4120, 282.5879
623.5770, 520.6699
624.7420, 574.4219
625.9060, 529.2451
627.0710, 723.9902
628.2350, 728.9473
629.3990, 620.7637
630.5630, 474.5078
631.7260, 470.2412
632.8900, 423.2217
634.0530, 388.0107
635.2170, 318.1602
636.3800, 373.8818
637.5430, 268.6016
638.7050, 354.5508
639.8680, 274.2646
641.0300, 223.9766
642.1930, 394.9980
643.3550, 404.7051
644.5170, 412.4102
645.6790, 452.1133
646.8400, 361.8135
648.0020, 476.5107
649.1630, 334.2070
650.3240, 365.9014
651.4850, 451.5947
652.6460, 448.2920
653.8070, 512.0137
654.9670, 266.7822
656.1280, 380.6123
657.2880, 154.4980
658.4480, 317.4541
659.6080, 152.4756
660.7680, 61.56738
661.9270, 15.27832
663.0870, 98.45898
664.2460, 107.0195
665.4050, 145.6846
666.5640, 118.5205
667.7230, 12.35059
668.8820, 44.18457
670.0400, 128.0361
671.1990, 14.95410
672.3570, 138.8828
673.5150, 79.88867
674.6730, 16.94141
675.8310, 84.00879
676.9880, 15.12598
678.1450, 12.74414
679.3030, 37.38965
680.4600, 31.54688
681.6170, 42.25586
682.7740, 112.0635
683.9300, 19.14648
685.0870, 59.62793
686.2430, 175.4004
687.3990, 139.1709
688.5550, 328.9404
689.7110, 370.7090
690.8670, 598.4756
692.0220, 737.2402
693.1770, 807.0039
694.3330, 1186.767
695.4880, 1635.528
696.6430, 1848.288
697.7970, 2212.046
698.9520, 2367.803
700.1060, 2265.560
701.2600, 2036.312
702.4150, 1699.066
703.5690, 1231.823
704.7220, 1070.590
705.8760, 755.3652
707.0290, 532.1611
708.1830, 312.9727
709.3360, 356.8330
710.4890, 255.6914
711.6420, 210.5752
712.7940, 203.5127
713.9470, 178.4541
715.0990, 172.4180
716.2510, 5.382813
717.4030, 33.65723
718.5550, 41.27539
719.7070, 118.7949
720.8590, 67.06250
722.0100, 71.91895
723.1610, 82.77148
724.3120, 194.6260
725.4630, 118.4482
726.6140, 77.33105
727.7650, 25.18164
728.9150, 21.49902
730.0650, 0.2636720
731.2160, 23.69727
732.3660, 21.52051
733.5150, 10.66504
734.6650, 60.13281
735.8150, 98.92480
736.9640, 143.7119
738.1130, 121.4941
739.2620, 56.27148
740.4110, 83.04395
741.5600, 134.8223
742.7080, 10.59277
743.8570, 62.35547
745.0050, 168.1328
746.1530, 8.911133
747.3010, 102.6836
748.4490, 118.4541
749.5960, 150.2207
750.7440, 38.97949
751.8910, 87.73047
753.0380, 91.47266
754.1850, 91.79102
755.3320, 3.876953
756.4790, 3.527344
757.6250, 19.15820
758.7720, 82.22168
759.9180, 23.66406
761.0640, 22.85840
762.2100, 105.3721
763.3550, 60.12305
764.5010, 98.33008
765.6460, 44.77441
766.7920, 78.20898
767.9370, 94.63574
769.0820, 155.0547
770.2260, 37.46582
771.3710, 82.86621
772.5150, 20.25781
773.6600, 101.6367
774.8040, 192.0078
775.9480, 43.37207
777.0910, 136.7246
778.2350, 157.0693
779.3790, 30.41504
780.5220, 122.7480
781.6650, 138.0742
782.8080, 190.3906
783.9510, 193.7002
785.0940, 194.0010
786.2360, 253.3115
787.3790, 227.6143
788.5210, 185.9072
789.6630, 218.1924
790.8050, 343.4678
791.9470, 214.7373
793.0880, 314.9961
794.2300, 360.2471
795.3710, 306.4883
796.5120, 579.7207
797.6530, 443.9414
798.7940, 487.1523
799.9340, 648.5635
801.0750, 471.8037
802.2150, 573.4736
803.3550, 724.6836
804.4950, 894.5674
805.6350, 1121.994
806.7750, 1067.480
807.9140, 1177.672
809.0540, 1571.909
810.1930, 1789.364
811.3320, 1636.494
812.4710, 1455.552
813.6100, 1390.376
814.7480, 985.4971
815.8870, 1100.331
817.0250, 765.0127
818.1630, 846.0400
819.3010, 688.3730
820.4390, 595.3955
821.5760, 613.1377
822.7140, 508.1113
823.8510, 540.1084
824.9880, 429.0957
826.1250, 413.0771
827.2620, 397.0488
828.3990, 377.0117
829.5350, 360.9658
830.6710, 331.9121
831.8080, 499.8496
832.9440, 480.7773
834.0800, 476.6973
835.2150, 364.6084
836.3510, 445.5098
837.4860, 567.4102
838.6210, 515.4512
839.7560, 547.7900
840.8910, 590.0459
842.0260, 589.9258
843.1610, 664.5342
844.2950, 600.2041
845.4290, 678.6504
846.5640, 583.4834
847.6980, 720.4648
848.8310, 671.1602
849.9650, 621.9326
851.0980, 617.2900
852.2320, 719.6641
853.3650, 711.1025
854.4980, 683.2686
855.6310, 789.8438
856.7630, 707.5469
857.8960, 750.2715
859.0280, 792.9346
860.1610, 944.0605
861.2930, 867.7275
862.4240, 970.6201
863.5560, 963.2510
864.6880, 753.6504
865.8190, 599.0195
866.9500, 758.8799
868.0820, 520.2324
869.2120, 600.5645
870.3430, 521.6787
871.4740, 544.1445
872.6040, 433.6973
873.7350, 521.2383
874.8650, 546.7676
875.9950, 564.1631
877.1250, 607.1484
878.2540, 506.6729
879.3840, 574.9814
880.5130, 467.3525
881.6420, 407.0742
882.7710, 530.5107
883.9000, 621.3213
885.0290, 594.7451
886.1570, 457.1562
887.2860, 532.3389
888.4140, 584.7129
889.5420, 599.0869
890.6700, 597.5293
891.7980, 651.8057
892.9250, 669.3086
894.0530, 691.2900
895.1800, 712.2119
896.3070, 713.1816
897.4340, 810.7490
898.5610, 710.0352
899.6870, 732.2363
900.8140, 707.5000
901.9400, 592.5410
903.0660, 598.7070
904.1920, 826.9326
905.3180, 644.1572
906.4440, 630.1201
907.5690, 458.2607
908.6950, 628.0303
909.8200, 525.2139
910.9450, 531.3877
912.0700, 462.3193
913.1940, 668.4746
914.3190, 473.2861
915.4430, 570.1074
916.5680, 707.2324
917.6920, 448.3467
918.8150, 555.4521
919.9390, 509.5479
921.0630, 585.8379
922.1860, 685.9141
923.3100, 483.9805
924.4330, 534.0361
925.5560, 368.0830
926.6780, 504.1191
927.8010, 276.1465
928.9230, 499.3623
930.0460, 548.3701
931.1680, 463.3691
932.2900, 373.3574
933.4120, 408.3359
934.5330, 335.3057
935.6550, 253.2705
936.7760, 318.2539
937.8970, 294.2578
939.0180, 282.2910
940.1390, 319.3467
941.2600, 175.3975
942.3810, 370.4541
943.5010, 278.5352
944.6210, 383.6133
945.7410, 210.7197
946.8610, 228.8418
947.9810, 203.9600
949.1010, 458.0938
950.2200, 239.2246
951.3390, 272.3477
952.4580, 296.4746
953.5770, 151.6035
954.6960, 282.7373
955.8150, 388.8623
956.9330, 430.9863
958.0520, 344.1016
959.1700, 229.2109
960.2880, 278.3105
961.4050, 322.4014
962.5230, 227.4854
963.6410, 342.5605
964.7580, 197.6289
965.8750, 238.6885
966.9920, 210.7412
968.1090, 184.7861
969.2260, 147.8223
970.3420, 76.85254
971.4590, 59.54395
972.5750, 24.46680
973.6910, 12.89160
974.8070, 28.11523
975.9230, 19.15625
977.0380, 61.22461
978.1540, 43.34277
979.2690, 167.5020
980.3840, 54.23340
981.4990, 81.03711
982.6140, 188.3691
983.7280, 1.183594
984.8430, 72.27930
985.9570, 7.243164
987.0710, 111.7119
988.1850, 40.17676
989.2990, 69.64746
990.4130, 132.2334
991.5260, 34.72754
992.6400, 67.21680
993.7530, 8.699219
994.8660, 96.17188
995.9790, 5.362305
997.0910, 80.08691
998.2040, 86.53027
999.3160, 229.9688
1000.429, 316.6641
1001.541, 279.3555
1002.652, 515.7852
1003.764, 637.2129
1004.876, 642.6416
1005.987, 327.0664
1007.098, 154.4873
1008.210, 257.9023
1009.320, 62.31348
1010.431, 28.28027
1011.542, 30.09863
1012.652, 9.474609
1013.763, 69.15527
1014.873, 9.832031
1015.983, 13.52441
1017.093, 12.23242
1018.202, 110.0420
1019.312, 61.31445
1020.421, 89.58105
1021.530, 100.8457
1022.639, 182.1064
1023.748, 104.3652
1024.857, 202.6494
1025.965, 331.9355
1027.074, 72.22461
1028.182, 187.5117
1029.290, 303.8252
1030.398, 155.1475
1031.505, 140.4688
1032.613, 97.78809
1033.720, 146.1260
1034.828, 22.46094
1035.935, 23.79590
1037.042, 128.1289
1038.148, 184.4590
1039.255, 53.78711
1040.361, 85.11328
1041.468, 78.43750
1042.574, 30.76367
1043.680, 120.0869
1044.786, 18.41016
1045.891, 47.73047
1046.997, 24.95020
1048.102, 59.35156
1049.207, 43.65332
1050.312, 267.9541
1051.417, 44.32812
1052.522, 67.62598
1053.626, 67.07715
1054.730, 136.1816
1055.835, 257.4385
1056.939, 103.6963
1058.043, 108.9512
1059.146, 15.20703
1060.250, 158.4609
1061.353, 3.285156
1062.456, 139.9648
1063.559, 133.2148
1064.662, 83.46289
1065.765, 312.7129
1066.868, 203.9609
1067.970, 130.2100
1069.072, 109.4590
1070.174, 95.27734
1071.276, 159.9561
1072.378, 142.2041
1073.480, 271.4521
1074.581, 298.7002
1075.682, 257.9473
1076.784, 412.1953
1077.885, 466.4434
1078.985, 493.6914
1080.086, 593.9385
1081.187, 923.1855
1082.287, 931.4629
1083.387, 1067.739
1084.487, 1177.023
1085.587, 883.3057
1086.687, 760.6084
1087.786, 606.9102
1088.885, 617.2129
1089.985, 505.1934
1091.084, 382.8154
1092.182, 431.1201
1093.281, 297.4248
1094.380, 336.7314
1095.478, 249.0420
1096.576, 208.3525
1097.674, 323.6660
1098.772, 290.9824
1099.870, 199.2979
1100.968, 405.6143
1102.065, 202.9326
1103.162, 168.2598
1104.259, 207.6025
1105.356, 64.82129
1106.453, 60.76172
1107.550, 255.2979
1108.646, 116.4180
1109.743, 123.9111
1110.839, 87.53125
1111.935, 55.41895
1113.030, 302.8125
1114.126, 91.10059
1115.222, 106.6670
1116.317, 182.1484
1117.412, 3.961914
1118.507, 125.9033
1119.602, 126.3857
1120.697, 96.81934
1121.791, 10.68750
1122.885, 71.80957
1123.980, 16.24316
1125.074, 18.75000
1126.168, 113.8145
1127.261, 68.62207
1128.355, 25.61621
1129.448, 77.14453
1130.541, 27.67676
1131.635, 38.21484
1132.727, 29.23535
1133.820, 164.3135
1134.913, 135.8691
1136.005, 238.4287
1137.097, 9.996094
1138.190, 193.5674
1139.281, 175.1475
1140.373, 231.7314
1141.465, 200.3232
1142.556, 202.4277
1143.648, 278.0010
1144.739, 351.4180
1145.830, 458.0293
1146.921, 433.3877
1148.011, 616.5420
1149.102, 573.8027
1150.192, 691.4463
1151.282, 926.0957
1152.372, 1307.753
1153.462, 1340.418
1154.552, 2049.090
1155.641, 2319.769
1156.731, 2977.459
1157.820, 3417.156
1158.909, 3915.860
1159.998, 3955.572
1161.086, 3743.292
1162.175, 3360.020
1163.263, 2833.752
1164.351, 2197.493
1165.440, 1902.240
1166.527, 1373.996
1167.615, 1140.759
1168.703, 932.5283
1169.790, 783.3057
1170.877, 665.0908
1171.965, 470.8828
1173.051, 428.6826
1174.138, 351.4893
1175.225, 240.3037
1176.311, 363.1270
1177.398, 275.9561
1178.484, 253.1250
1179.570, 119.9707
1180.655, 117.8242
1181.741, 8.315430
1182.827, 92.55176
1183.912, 127.4268
1184.997, 181.1074
1186.082, 112.9990
1187.167, 98.89844
1188.251, 80.80762
1189.336, 90.72363
1190.420, 67.64941
1191.505, 102.5830
1192.589, 99.32617
1193.672, 312.2764
1194.756, 66.23535
1195.840, 28.20312
1196.923, 213.1787
1198.006, 124.1621
1199.089, 224.1562
1200.172, 173.1582
1201.255, 168.1689
1202.337, 134.1875
1203.420, 180.2158
1204.502, 331.2520
1205.584, 238.2969
1206.666, 373.3516
1207.748, 233.4150
1208.829, 236.4863
1209.911, 294.5674
1210.992, 483.6562
1212.073, 385.9678
1213.154, 426.0742
1214.235, 401.4297
1215.316, 422.5537
1216.396, 450.9971
1217.476, 704.1357
1218.556, 677.2842
1219.636, 843.4404
1220.716, 864.6035
1221.796, 1187.352
1222.875, 1109.531
1223.955, 1448.718
1225.034, 1580.763
1226.113, 2014.966
1227.192, 1944.644
1228.270, 2438.941
1229.349, 2443.168
1230.427, 2679.401
1231.505, 2856.644
1232.583, 2686.788
1233.661, 2656.841
1234.739, 2478.730
1235.817, 2122.383
1236.894, 2095.390
1237.971, 1846.734
1239.048, 1736.125
1240.125, 1443.474
1241.202, 1289.847
1242.278, 1194.276
1243.355, 940.7119
1244.431, 1000.182
1245.507, 794.7129
1246.583, 892.2568
1247.659, 798.7998
1248.734, 762.3936
1249.810, 648.9941
1250.885, 619.6143
1251.960, 610.1191
1253.035, 591.7539
1254.110, 382.3955
1255.185, 422.0420
1256.259, 262.6982
1257.333, 330.3613
1258.408, 490.0410
1259.482, 274.7266
1260.555, 376.4209
1261.629, 446.0898
1262.702, 373.2783
1263.776, 279.9941
1264.849, 343.7158
1265.922, 371.4434
1266.995, 464.1777
1268.068, 385.9189
1269.140, 466.6670
1270.212, 468.4199
1271.285, 326.1816
1272.357, 327.9590
1273.428, 414.7432
1274.500, 297.5352
1275.572, 438.3564
1276.643, 457.1885
1277.714, 421.0352
1278.785, 598.8945
1279.856, 276.7607
1280.927, 300.6328
1281.998, 284.5107
1283.068, 277.3945
1284.138, 287.2861
1285.208, 145.9785
1286.278, 241.8809
1287.348, 154.7900
1288.418, 148.7061
1289.487, 251.6279
1290.556, 142.5547
1291.625, 239.4883
1292.694, 253.4268
1293.763, 202.3721
1294.832, 200.3223
1295.900, 206.2783
1296.969, 235.2402
1298.037, 202.8281
1299.105, 229.1094
1300.172, 155.1582
1301.240, 226.1426
1302.308, 220.1318
1303.375, 164.1270
1304.442, 173.1270
1305.509, 123.1338
1306.576, 146.1445
1307.643, 158.1758
1308.709, 288.2129
1309.775, 281.2559
1310.842, 335.2305
1311.908, 307.2852
1312.974, 344.3457
1314.039, 405.4297
1315.105, 272.5215
1316.170, 374.6172
1317.235, 319.7178
1318.300, 283.8242
1319.365, 352.9365
1320.430, 428.0527
1321.495, 395.1777
1322.559, 193.3057
1323.623, 197.4453
1324.687, 329.5908
1325.751, 240.7402
1326.815, 306.8955
1327.879, 357.0537
1328.942, 222.2158
1330.005, 251.3809
1331.068, 213.5527
1332.131, 68.73047
1333.194, 82.91602
1334.257, 148.1064
1335.319, 263.2725
1336.381, 100.4385
1337.444, 23.59082
1338.505, 78.75000
1339.567, 121.0850
1340.629, 105.0508
1341.690, 23.81152
1342.752, 155.3242
1343.813, 73.53613
1344.874, 94.58984
1345.935, 65.68945
1346.995, 58.73242
1348.056, 86.73730
1349.116, 9.258789
1350.176, 5.744141
1351.236, 100.7520
1352.296, 14.23535
1353.356, 44.77930
1354.415, 6.205078
1355.475, 2.813477
1356.534, 104.8350
1357.593, 114.8613
1358.652, 29.88965
1359.711, 31.08301
1360.769, 77.06055
1361.827, 90.05566
1362.886, 101.8320
1363.944, 75.23242
1365.002, 64.16895
1366.059, 16.24121
1367.117, 44.68652
1368.174, 17.61523
1369.232, 149.5488
1370.289, 159.4844
1371.346, 179.4170
1372.402, 59.35254
1373.459, 117.2891
1374.515, 91.56836
1375.572, 86.50879
1376.628, 117.4531
1377.684, 123.2334
1378.740, 148.0303
1379.795, 166.9795
1380.851, 250.9316
1381.906, 263.8838
1382.961, 99.83789
1384.016, 249.7930
1385.071, 104.5059
1386.125, 43.46387
1387.180, 167.4238
1388.234, 8.616211
1389.288, 110.3398
1390.342, 304.7471
1391.396, 282.7070
1392.450, 120.6689
1393.503, 258.6299
1394.557, 270.5908
1395.610, 194.5527
1396.663, 199.5156
1397.716, 210.4795
1398.768, 119.4434
1399.821, 206.4092
1400.873, 238.3750
1401.925, 193.3438
1402.978, 144.3154
1404.029, 55.29004
1405.081, 192.2686
1406.133, 224.2500
1407.184, 195.2344
1408.235, 143.2227
1409.286, 33.21484
1410.337, 64.21191
1411.388, 1.789063
1412.439, 86.21094
1413.489, 169.2148
1414.539, 47.22363
1415.589, 162.2041
1416.639, 98.18848
1417.689, 54.13770
1418.738, 97.09082
1419.788, 195.0459
1420.837, 57.99219
1421.886, 255.9404
1422.935, 155.8906
1423.984, 168.8359
1425.033, 165.7842
1426.081, 135.7354
1427.129, 211.6904
1428.177, 141.6475
1429.225, 165.6084
1430.273, 292.5723
1431.321, 155.5400
1432.368, 368.5117
1433.416, 391.9189
1434.463, 409.8955
1435.510, 405.3711
1436.557, 455.3555
1437.603, 370.3477
1438.650, 583.3467
1439.696, 509.4590
1440.742, 666.4766
1441.788, 647.5049
1442.834, 673.5430
1443.880, 633.5947
1444.925, 715.5889
1445.971, 735.5645
1447.016, 643.5459
1448.061, 809.5244
1449.106, 667.9922
1450.150, 831.9697
1451.195, 931.9551
1452.239, 817.9531
1453.284, 940.6660
1454.328, 972.2080
1455.371, 972.6104
1456.415, 1052.084
1457.459, 902.5625
1458.502, 1004.043
1459.545, 871.5264
1460.588, 762.4854
1461.631, 903.6016
1462.674, 694.4375
1463.717, 842.8164
1464.759, 685.1973
1465.801, 615.9551
1466.843, 641.4062
1467.885, 555.2676
1468.927, 417.5596
1469.969, 393.9453
1471.010, 393.6846
1472.051, 452.1445
1473.093, 539.1172
1474.134, 335.9492
1475.174, 467.0293
1476.215, 314.1113
1477.255, 426.1924
1478.296, 373.2490
1479.336, 233.2900
1480.376, 405.3174
1481.416, 366.3418
1482.455, 440.3662
1483.495, 270.3789
1484.534, 431.1240
1485.573, 178.1191
1486.612, 254.1055
1487.651, 377.0908
1488.690, 250.0732
1489.728, 156.0547
1490.766, 146.0303
1491.805, 76.04590
1492.843, 267.9756
1493.881, 89.94336
1494.918, 145.9053
1495.956, 294.6846
1496.993, 175.6221
1498.030, 239.5566
1499.067, 34.51562
1500.104, 64.40918
1501.141, 132.3291
1502.177, 39.75586
1503.214, 276.1543
1504.250, 188.0586
1505.286, 49.95703
1506.322, 137.8496
1507.358, 46.71289
1508.393, 219.5605
1509.429, 8.601563
1510.464, 182.2256
1511.499, 265.0410
1512.534, 117.8438
1513.569, 194.6357
1514.603, 3.596680
1515.638, 265.1465
1516.672, 248.8760
1517.706, 211.6045
1518.740, 115.3096
1519.774, 247.9824
1520.807, 171.7695
1521.841, 243.6279
1522.874, 89.46875
1523.907, 307.3174
1524.940, 108.1494
1525.973, 237.2500
1527.005, 202.7090
1528.038, 231.1895
1529.070, 158.6797
1530.102, 307.1826
1531.134, 233.6973
1532.166, 197.2432
1533.198, 277.8223
1534.229, 254.4209
1535.260, 251.0410
1536.292, 231.6826
1537.323, 273.3486
1538.353, 255.0791
1539.384, 118.5781
1540.415, 330.1807
1541.445, 219.0234
1542.475, 397.4365
1543.505, 209.8691
1544.535, 337.6318
1545.565, 154.0342
1546.594, 234.4609
1547.623, 88.16602
1548.653, 139.6016
1549.682, 226.0771
1550.711, 240.5889
1551.739, 243.9863
1552.768, 271.9072
1553.796, 175.2969
1554.824, 218.8623
1555.852, 137.4082
1556.880, 16.07422
1557.908, 149.4072
1558.936, 1.839844
1559.963, 120.6221
1560.990, 194.9219
1562.017, 154.3838
1563.044, 50.03906
1564.071, 122.9717
1565.097, 138.0713
1566.124, 132.3691
1567.150, 99.90332
1568.176, 311.4492
1569.202, 150.7744
1570.228, 222.6670
1571.253, 195.6055
1572.279, 6.607422
1573.304, 300.0381
1574.329, 124.2031
1575.354, 172.2266
1576.379, 320.6396
1577.404, 65.16504
1578.428, 0.0000000E+00
##END=
